Repository: Adam-Dvorak1/YanLab

File: Data/AD_2024_04_18/IV_data/2024-04-18/AD001-3_ITO+SnO2+PVSK+C6Br+Spiro+Carbon (Air Quench)  2024-04-18 20-23-05.txt
Device Id	Operator	Recipe
AD001-3_ITO+SnO2+PVSK+C6Br+Spiro+Carbon (Air Quench) 	Unknown	Jacob PVSKT _ 0.077cm^2 (nature recipe).IV

Sample Area	Irradiance	Pre sweep delay	Bias Direction	Max Reverse Bias	Max Forward Bias	Num Sweep Points	Dwell Time	Current Limit	PVIV 10A I-AMP	Average	Dark Current	Rshunt V-Lo	Rshunt V-Hi
0.077170	1.0000	0.2000	0	-0.1000	1.2000	65	10	130	0	1	0	-0.6000	-0.1000

Voc V	Isc A	Jsc mA/cm2	Imax A	Vmax V	Pmax mW	Fill Factor	Efficiency	R at Voc	R at Isc	Power W	RShunt ohms	Cell Temp start	Cell Temp end	Exposure	Time	Date
0.97948564	0.00156355	20.26113518	0.00117154	0.72952709	0.85467109	55.8070	11.0752	118.194143	3797.199	0.00122817	NaN	NaN	NaN	5.750	20:23:05	04/18/2024

Vmeas	Imeas
1.20000000	-0.00233837
1.17970000	-0.00209824
1.15935000	-0.00185979
1.13905000	-0.00162144
1.11875000	-0.00139323
1.09845000	-0.00117182
1.07810000	-0.00094715
1.05780000	-0.00073531
1.03750000	-0.00052949
1.01720000	-0.00033299
0.99685000	-0.00014652
0.97655000	0.00003150
0.95625000	0.00019707
0.93595000	0.00035341
0.91560000	0.00049555
0.89530000	0.00062290
0.87500000	0.00073556
0.85470000	0.00083344
0.83435000	0.00091731
0.81405000	0.00098588
0.79375000	0.00104478
0.77345000	0.00108707
0.75310000	0.00112966
0.73280000	0.00116782
0.71250000	0.00119830
0.69220000	0.00122495
0.67185000	0.00124840
0.65155000	0.00126884
0.63125000	0.00128774
0.61095000	0.00130620
0.59060000	0.00132164
0.57030000	0.00133727
0.55000000	0.00135152
0.52970000	0.00136432
0.50935000	0.00137794
0.48905000	0.00138929
0.46875000	0.00140063
0.44845000	0.00141151
0.42810000	0.00142253
0.40780000	0.00143258
0.38750000	0.00144146
0.36720000	0.00145069
0.34690000	0.00145978
0.32655000	0.00146744
0.30625000	0.00147551
0.28595000	0.00148265
0.26565000	0.00148917
0.24530000	0.00149615
0.22500000	0.00150271
0.20470000	0.00151030
0.18440000	0.00151708
0.16405000	0.00152308
0.14375000	0.00152866
0.12345000	0.00153433
0.10315000	0.00153963
0.08280000	0.00154493
0.06250000	0.00154995
0.04220000	0.00155565
0.02190000	0.00155972
0.00155000	0.00156419
-0.01875000	0.00156874
-0.03905000	0.00157266
-0.05935000	0.00157695
-0.07970000	0.00158073
-0.10000000	0.00158404

File: Data/AD_2024_04_18/IV_data/2024-04-18/AD002-2_ITO+SnO2+PVSK+C6Br+Spiro+Carbon (Air Quench)  2024-04-18 20-28-38.txt
Device Id	Operator	Recipe
AD002-2_ITO+SnO2+PVSK+C6Br+Spiro+Carbon (Air Quench) 	Unknown	Jacob PVSKT _ 0.077cm^2 (nature recipe).IV

Sample Area	Irradiance	Pre sweep delay	Bias Direction	Max Reverse Bias	Max Forward Bias	Num Sweep Points	Dwell Time	Current Limit	PVIV 10A I-AMP	Average	Dark Current	Rshunt V-Lo	Rshunt V-Hi
0.077170	1.0000	0.2000	0	-0.1000	1.2000	65	10	130	0	1	0	-0.6000	-0.1000

Voc V	Isc A	Jsc mA/cm2	Imax A	Vmax V	Pmax mW	Fill Factor	Efficiency	R at Voc	R at Isc	Power W	RShunt ohms	Cell Temp start	Cell Temp end	Exposure	Time	Date
0.95674241	0.00126618	16.40770010	0.00109326	0.55490473	0.60665482	50.0784	7.8613	373.183229	1550.310	0.00087887	NaN	NaN	NaN	5.891	20:28:38	04/18/2024

Vmeas	Imeas
1.20000000	-0.00058725
1.17970000	-0.00055177
1.15935000	-0.00050068
1.13905000	-0.00044277
1.11875000	-0.00038669
1.09845000	-0.00042832
1.07810000	-0.00038232
1.05780000	-0.00021834
1.03750000	-0.00016385
1.01720000	-0.00010939
0.99685000	-0.00005470
0.97655000	-0.00000038
0.95625000	-0.00006440
0.93595000	-0.00001229
0.91560000	0.00003930
0.89530000	0.00021182
0.87500000	0.00026611
0.85470000	0.00028291
0.83435000	0.00022775
0.81405000	0.00026921
0.79375000	0.00031145
0.77345000	0.00036186
0.75310000	0.00040603
0.73280000	0.00045135
0.71250000	0.00068660
0.69220000	0.00075174
0.67185000	0.00081267
0.65155000	0.00087003
0.63125000	0.00092286
0.61095000	0.00097349
0.59060000	0.00102106
0.57030000	0.00105059
0.55000000	0.00110842
0.52970000	0.00114170
0.50935000	0.00117151
0.48905000	0.00119922
0.46875000	0.00122039
0.44845000	0.00124010
0.42810000	0.00125599
0.40780000	0.00126687
0.38750000	0.00128230
0.36720000	0.00129485
0.34690000	0.00130431
0.32655000	0.00131571
0.30625000	0.00132396
0.28595000	0.00112751
0.26565000	0.00112003
0.24530000	0.00111978
0.22500000	0.00113952
0.20470000	0.00115168
0.18440000	0.00115558
0.16405000	0.00116441
0.14375000	0.00117082
0.12345000	0.00118373
0.10315000	0.00120059
0.08280000	0.00121138
0.06250000	0.00122728
0.04220000	0.00123904
0.02190000	0.00124812
0.00155000	0.00126014
-0.01875000	0.00138613
-0.03905000	0.00130173
-0.05935000	0.00130928
-0.07970000	0.00131702
-0.10000000	0.00132403

File: Data/AD_2024_04_18/IV_data/2024-04-18/AD003-3_ITO+SnO2+PVSK+C6Br+Spiro+Carbon (Air Quench)  2024-04-18 20-37-58.txt
Device Id	Operator	Recipe
AD003-3_ITO+SnO2+PVSK+C6Br+Spiro+Carbon (Air Quench) 	Unknown	Jacob PVSKT _ 0.077cm^2 (nature recipe).IV

Sample Area	Irradiance	Pre sweep delay	Bias Direction	Max Reverse Bias	Max Forward Bias	Num Sweep Points	Dwell Time	Current Limit	PVIV 10A I-AMP	Average	Dark Current	Rshunt V-Lo	Rshunt V-Hi
0.077170	1.0000	0.2000	0	-0.1000	1.2000	65	10	130	0	1	0	-0.6000	-0.1000

Voc V	Isc A	Jsc mA/cm2	Imax A	Vmax V	Pmax mW	Fill Factor	Efficiency	R at Voc	R at Isc	Power W	RShunt ohms	Cell Temp start	Cell Temp end	Exposure	Time	Date
0.99333313	0.00143345	18.57517407	0.00120527	0.76536438	0.92247335	64.7855	11.9538	104.644802	12844.808	0.00122794	NaN	NaN	NaN	5.734	20:37:58	04/18/2024

Vmeas	Imeas
1.20000000	-0.00238760
1.17970000	-0.00213926
1.15935000	-0.00188518
1.13905000	-0.00163063
1.11875000	-0.00138188
1.09845000	-0.00113787
1.07810000	-0.00089413
1.05780000	-0.00066438
1.03750000	-0.00044211
1.01720000	-0.00022743
0.99685000	-0.00002380
0.97655000	0.00015815
0.95625000	0.00033994
0.93595000	0.00050590
0.91560000	0.00065331
0.89530000	0.00078267
0.87500000	0.00089398
0.85470000	0.00098621
0.83435000	0.00105019
0.81405000	0.00110140
0.79375000	0.00115328
0.77345000	0.00119294
0.75310000	0.00122316
0.73280000	0.00124660
0.71250000	0.00126600
0.69220000	0.00128226
0.67185000	0.00129501
0.65155000	0.00130706
0.63125000	0.00131804
0.61095000	0.00132777
0.59060000	0.00133592
0.57030000	0.00134439
0.55000000	0.00135091
0.52970000	0.00135756
0.50935000	0.00136335
0.48905000	0.00136867
0.46875000	0.00137338
0.44845000	0.00137876
0.42810000	0.00138398
0.40780000	0.00138883
0.38750000	0.00139175
0.36720000	0.00139596
0.34690000	0.00140036
0.32655000	0.00140328
0.30625000	0.00140601
0.28595000	0.00140814
0.26565000	0.00141050
0.24530000	0.00141220
0.22500000	0.00141362
0.20470000	0.00141728
0.18440000	0.00141943
0.16405000	0.00142211
0.14375000	0.00142546
0.12345000	0.00142646
0.10315000	0.00142809
0.08280000	0.00142991
0.06250000	0.00143089
0.04220000	0.00143200
0.02190000	0.00143280
0.00155000	0.00143385
-0.01875000	0.00143508
-0.03905000	0.00143521
-0.05935000	0.00143667
-0.07970000	0.00143708
-0.10000000	0.00143738
