Repository: Adam-Dvorak1/YanLab

File: Data/IV_data/2024-05-02/A1-1_ITO+SnO2+PVSK+C6Br+Spiro+Carbon (Air Quench)  2024-04-18 20-16-15 2024-05-06 19-11-35.txt
Device Id	Operator	Recipe
A1-1_ITO+SnO2+PVSK+C6Br+Spiro+Carbon (Air Quench)  2024-04-18 20-16-15	Unknown	Jacob PVSKT _ 0.077cm^2 (nature recipe).IV

Sample Area	Irradiance	Pre sweep delay	Bias Direction	Max Reverse Bias	Max Forward Bias	Num Sweep Points	Dwell Time	Current Limit	PVIV 10A I-AMP	Average	Dark Current	Rshunt V-Lo	Rshunt V-Hi
0.077170	1.0000	0.5000	0	-0.1000	1.2000	101	10	130	0	1	0	-0.6000	-0.1000

Voc V	Isc A	Jsc mA/cm2	Imax A	Vmax V	Pmax mW	Fill Factor	Efficiency	R at Voc	R at Isc	Power W	RShunt ohms	Cell Temp start	Cell Temp end	Exposure	Time	Date
1.01801175	0.00146359	18.96578123	0.00099346	0.60835665	0.60437974	40.5637	7.8318	376.136110	3374.370	0.00100442	NaN	-7.024	NaN	8.656	19:11:35	05/06/2024

Vmeas	Imeas
1.20000000	-0.00069647
1.18700000	-0.00069515
1.17400000	-0.00061126
1.16100000	-0.00052358
1.14800000	-0.00044379
1.13500000	-0.00038513
1.12200000	-0.00031393
1.10900000	-0.00026430
1.09600000	-0.00021833
1.08300000	-0.00017168
1.07000000	-0.00012955
1.05700000	-0.00008667
1.04400000	-0.00004794
1.03100000	-0.00002279
1.01800000	0.00001331
1.00500000	0.00004353
0.99200000	0.00007061
0.97900000	0.00010461
0.96600000	0.00013284
0.95300000	0.00016658
0.94000000	0.00019666
0.92700000	0.00022807
0.91400000	0.00025867
0.90100000	0.00029052
0.88800000	0.00032614
0.87500000	0.00035963
0.86200000	0.00039377
0.84900000	0.00042863
0.83600000	0.00046396
0.82300000	0.00050001
0.81000000	0.00053395
0.79700000	0.00056955
0.78400000	0.00060054
0.77100000	0.00063628
0.75800000	0.00066906
0.74500000	0.00070151
0.73200000	0.00073399
0.71900000	0.00076423
0.70600000	0.00079623
0.69300000	0.00082542
0.68000000	0.00085453
0.66700000	0.00088097
0.65400000	0.00090785
0.64100000	0.00093344
0.62800000	0.00095876
0.61500000	0.00098463
0.60200000	0.00100642
0.58900000	0.00102822
0.57600000	0.00104897
0.56300000	0.00104923
0.55000000	0.00107227
0.53700000	0.00109367
0.52400000	0.00111392
0.51100000	0.00113271
0.49800000	0.00115044
0.48500000	0.00116797
0.47200000	0.00118314
0.45900000	0.00119798
0.44600000	0.00121308
0.43300000	0.00122752
0.42000000	0.00124128
0.40700000	0.00125542
0.39400000	0.00126624
0.38100000	0.00127789
0.36800000	0.00128979
0.35500000	0.00130059
0.34200000	0.00131162
0.32900000	0.00132181
0.31600000	0.00133002
0.30300000	0.00133960
0.29000000	0.00134925
0.27700000	0.00135766
0.26400000	0.00136537
0.25100000	0.00137342
0.23800000	0.00138021
0.22500000	0.00138802
0.21200000	0.00139501
0.19900000	0.00140085
0.18600000	0.00140708
0.17300000	0.00141289
0.16000000	0.00141811
0.14700000	0.00142367
0.13400000	0.00142813
0.12100000	0.00143252
0.10800000	0.00143673
0.09500000	0.00144114
0.08200000	0.00144490
0.06900000	0.00144926
0.05600000	0.00145259
0.04300000	0.00145671
0.03000000	0.00145940
0.01700000	0.00146270
0.00400000	0.00146522
-0.00900000	0.00146814
-0.02200000	0.00147041
-0.03500000	0.00147289
-0.04800000	0.00147519
-0.06100000	0.00147815
-0.07400000	0.00147967
-0.08700000	0.00148161
-0.10000000	0.00148361

File: Data/IV_data/2024-05-02/A1-3_ITO+SnO2+PVSK+C6Br+Spiro+Carbon (Air Quench)  2024-04-18 20-16-15 2024-05-06 19-13-55.txt
Device Id	Operator	Recipe
A1-2_ITO+SnO2+PVSK+C6Br+Spiro+Carbon (Air Quench)  2024-04-18 20-16-15	Unknown	Jacob PVSKT _ 0.077cm^2 (nature recipe).IV

Sample Area	Irradiance	Pre sweep delay	Bias Direction	Max Reverse Bias	Max Forward Bias	Num Sweep Points	Dwell Time	Current Limit	PVIV 10A I-AMP	Average	Dark Current	Rshunt V-Lo	Rshunt V-Hi
0.077170	1.0000	0.5000	0	-0.1000	1.2000	101	10	130	0	1	0	-0.6000	-0.1000

Voc V	Isc A	Jsc mA/cm2	Imax A	Vmax V	Pmax mW	Fill Factor	Efficiency	R at Voc	R at Isc	Power W	RShunt ohms	Cell Temp start	Cell Temp end	Exposure	Time	Date
1.06129782	0.00151764	19.66619233	0.00100503	0.66899907	0.67236602	41.7445	8.7128	263.189191	3903.867	0.00112627	NaN	NaN	NaN	8.297	19:13:55	05/06/2024

Vmeas	Imeas
1.20000000	-0.00066880
1.18700000	-0.00059936
1.17400000	-0.00052724
1.16100000	-0.00045497
1.14800000	-0.00038407
1.13500000	-0.00031547
1.12200000	-0.00024953
1.10900000	-0.00018704
1.09600000	-0.00012797
1.08300000	-0.00007130
1.07000000	-0.00001851
1.05700000	0.00003179
1.04400000	0.00007955
1.03100000	0.00012216
1.01800000	0.00016872
1.00500000	0.00021255
0.99200000	0.00025444
0.97900000	0.00029506
0.96600000	0.00033453
0.95300000	0.00037266
0.94000000	0.00040994
0.92700000	0.00044636
0.91400000	0.00048171
0.90100000	0.00051658
0.88800000	0.00055033
0.87500000	0.00058352
0.86200000	0.00061582
0.84900000	0.00064719
0.83600000	0.00067799
0.82300000	0.00070826
0.81000000	0.00073763
0.79700000	0.00076581
0.78400000	0.00079363
0.77100000	0.00082059
0.75800000	0.00084676
0.74500000	0.00087261
0.73200000	0.00089721
0.71900000	0.00092120
0.70600000	0.00094481
0.69300000	0.00096724
0.68000000	0.00098917
0.66700000	0.00101106
0.65400000	0.00103154
0.64100000	0.00105006
0.62800000	0.00105712
0.61500000	0.00107658
0.60200000	0.00109717
0.58900000	0.00111671
0.57600000	0.00113518
0.56300000	0.00115302
0.55000000	0.00117048
0.53700000	0.00118755
0.52400000	0.00120307
0.51100000	0.00121923
0.49800000	0.00123399
0.48500000	0.00124933
0.47200000	0.00126381
0.45900000	0.00127808
0.44600000	0.00129194
0.43300000	0.00130480
0.42000000	0.00131729
0.40700000	0.00132989
0.39400000	0.00134149
0.38100000	0.00135327
0.36800000	0.00136454
0.35500000	0.00137502
0.34200000	0.00138578
0.32900000	0.00139417
0.31600000	0.00140406
0.30300000	0.00141311
0.29000000	0.00142149
0.27700000	0.00142963
0.26400000	0.00143756
0.25100000	0.00144423
0.23800000	0.00145073
0.22500000	0.00145731
0.21200000	0.00146320
0.19900000	0.00146866
0.18600000	0.00147306
0.17300000	0.00147821
0.16000000	0.00148271
0.14700000	0.00148713
0.13400000	0.00149090
0.12100000	0.00149407
0.10800000	0.00149722
0.09500000	0.00150087
0.08200000	0.00150464
0.06900000	0.00150740
0.05600000	0.00150984
0.04300000	0.00151196
0.03000000	0.00151394
0.01700000	0.00151569
0.00400000	0.00151835
-0.00900000	0.00152079
-0.02200000	0.00152208
-0.03500000	0.00152424
-0.04800000	0.00152588
-0.06100000	0.00152737
-0.07400000	0.00152890
-0.08700000	0.00153063
-0.10000000	0.00153190

File: Data/IV_data/2024-05-02/A1-5_ITO+SnO2+PVSK+C6Br+Spiro+Carbon (Air Quench)  2024-04-18 20-16-15 2024-05-06 19-24-55.txt
Device Id	Operator	Recipe
A1-5_ITO+SnO2+PVSK+C6Br+Spiro+Carbon (Air Quench)  2024-04-18 20-16-15	Unknown	Jacob PVSKT _ 0.077cm^2 (nature recipe).IV

Sample Area	Irradiance	Pre sweep delay	Bias Direction	Max Reverse Bias	Max Forward Bias	Num Sweep Points	Dwell Time	Current Limit	PVIV 10A I-AMP	Average	Dark Current	Rshunt V-Lo	Rshunt V-Hi
0.077170	1.0000	0.5000	0	-0.1000	1.2000	101	10	130	0	1	0	-0.6000	-0.1000

Voc V	Isc A	Jsc mA/cm2	Imax A	Vmax V	Pmax mW	Fill Factor	Efficiency	R at Voc	R at Isc	Power W	RShunt ohms	Cell Temp start	Cell Temp end	Exposure	Time	Date
0.62801117	0.00134087	17.37547781	0.00072776	0.33975340	0.24725986	29.3630	3.2041	391.628863	731.976	0.00046756	NaN	NaN	NaN	8.562	19:24:55	05/06/2024

Vmeas	Imeas
1.20000000	-0.00166941
1.18700000	-0.00156038
1.17400000	-0.00148944
1.16100000	-0.00144410
1.14800000	-0.00139896
1.13500000	-0.00133746
1.12200000	-0.00130085
1.10900000	-0.00126845
1.09600000	-0.00117788
1.08300000	-0.00108660
1.07000000	-0.00119848
1.05700000	-0.00121152
1.04400000	-0.00117614
1.03100000	-0.00115028
1.01800000	-0.00111487
1.00500000	-0.00109012
0.99200000	-0.00104301
0.97900000	-0.00100337
0.96600000	-0.00097071
0.95300000	-0.00093223
0.94000000	-0.00089905
0.92700000	-0.00086022
0.91400000	-0.00082375
0.90100000	-0.00078180
0.88800000	-0.00074448
0.87500000	-0.00071040
0.86200000	-0.00066813
0.84900000	-0.00062841
0.83600000	-0.00059108
0.82300000	-0.00054866
0.81000000	-0.00051386
0.79700000	-0.00046855
0.78400000	-0.00043192
0.77100000	-0.00039144
0.75800000	-0.00035743
0.74500000	-0.00031198
0.73200000	-0.00027061
0.71900000	-0.00023190
0.70600000	-0.00019288
0.69300000	-0.00015087
0.68000000	-0.00011331
0.66700000	-0.00009073
0.65400000	-0.00004764
0.64100000	-0.00006455
0.62800000	-0.00002103
0.61500000	0.00002520
0.60200000	0.00007151
0.58900000	0.00010458
0.57600000	0.00012931
0.56300000	0.00017292
0.55000000	0.00021114
0.53700000	0.00024957
0.52400000	0.00028169
0.51100000	0.00031444
0.49800000	0.00034745
0.48500000	0.00038362
0.47200000	0.00041688
0.45900000	0.00045089
0.44600000	0.00048285
0.43300000	0.00051507
0.42000000	0.00054543
0.40700000	0.00057606
0.39400000	0.00060774
0.38100000	0.00063898
0.36800000	0.00066619
0.35500000	0.00069417
0.34200000	0.00072322
0.32900000	0.00075146
0.31600000	0.00077792
0.30300000	0.00080611
0.29000000	0.00083435
0.27700000	0.00086026
0.26400000	0.00088745
0.25100000	0.00091253
0.23800000	0.00093773
0.22500000	0.00096347
0.21200000	0.00098778
0.19900000	0.00101462
0.18600000	0.00104569
0.17300000	0.00105820
0.16000000	0.00108086
0.14700000	0.00110486
0.13400000	0.00112858
0.12100000	0.00115076
0.10800000	0.00117266
0.09500000	0.00119515
0.08200000	0.00121665
0.06900000	0.00123855
0.05600000	0.00125938
0.04300000	0.00127946
0.03000000	0.00129907
0.01700000	0.00131802
0.00400000	0.00133795
-0.00900000	0.00135495
-0.02200000	0.00137217
-0.03500000	0.00138967
-0.04800000	0.00140553
-0.06100000	0.00142164
-0.07400000	0.00143629
-0.08700000	0.00145103
-0.10000000	0.00146469

File: Data/IV_data/2024-05-02/A3-2_ITO+SnO2+PVSK+C6Br+Spiro+Carbon (Air Quench)  2024-04-18 20-16-15 2024-05-06 19-30-35.txt
Device Id	Operator	Recipe
A2-2_ITO+SnO2+PVSK+C6Br+Spiro+Carbon (Air Quench)  2024-04-18 20-16-15	Unknown	Jacob PVSKT _ 0.077cm^2 (nature recipe).IV

Sample Area	Irradiance	Pre sweep delay	Bias Direction	Max Reverse Bias	Max Forward Bias	Num Sweep Points	Dwell Time	Current Limit	PVIV 10A I-AMP	Average	Dark Current	Rshunt V-Lo	Rshunt V-Hi
0.077170	1.0000	0.5000	0	-0.1000	1.2000	101	10	130	0	1	0	-0.6000	-0.1000

Voc V	Isc A	Jsc mA/cm2	Imax A	Vmax V	Pmax mW	Fill Factor	Efficiency	R at Voc	R at Isc	Power W	RShunt ohms	Cell Temp start	Cell Temp end	Exposure	Time	Date
1.02313361	0.00111484	14.44657575	0.00073494	0.62276738	0.45769407	40.1263	5.9310	290.119145	5011.070	0.00079136	NaN	NaN	NaN	8.281	19:30:35	05/06/2024

Vmeas	Imeas
1.20000000	-0.00089265
1.18700000	-0.00082622
1.17400000	-0.00075014
1.16100000	-0.00067178
1.14800000	-0.00059395
1.13500000	-0.00051787
1.12200000	-0.00044388
1.10900000	-0.00037271
1.09600000	-0.00030447
1.08300000	-0.00023952
1.07000000	-0.00017787
1.05700000	-0.00011969
1.04400000	-0.00006380
1.03100000	-0.00001372
1.01800000	0.00003367
1.00500000	0.00007785
0.99200000	0.00011555
0.97900000	0.00015496
0.96600000	0.00019091
0.95300000	0.00022389
0.94000000	0.00025442
0.92700000	0.00028232
0.91400000	0.00030968
0.90100000	0.00033499
0.88800000	0.00035909
0.87500000	0.00038202
0.86200000	0.00040416
0.84900000	0.00042559
0.83600000	0.00044644
0.82300000	0.00046667
0.81000000	0.00048598
0.79700000	0.00050529
0.78400000	0.00052426
0.77100000	0.00054279
0.75800000	0.00056091
0.74500000	0.00057916
0.73200000	0.00059680
0.71900000	0.00061440
0.70600000	0.00063139
0.69300000	0.00064820
0.68000000	0.00066508
0.66700000	0.00068138
0.65400000	0.00069754
0.64100000	0.00071341
0.62800000	0.00072886
0.61500000	0.00074402
0.60200000	0.00075894
0.58900000	0.00077383
0.57600000	0.00078858
0.56300000	0.00080265
0.55000000	0.00081699
0.53700000	0.00083084
0.52400000	0.00084439
0.51100000	0.00085673
0.49800000	0.00087063
0.48500000	0.00088391
0.47200000	0.00089633
0.45900000	0.00090881
0.44600000	0.00092083
0.43300000	0.00093247
0.42000000	0.00094375
0.40700000	0.00095438
0.39400000	0.00096533
0.38100000	0.00097546
0.36800000	0.00098553
0.35500000	0.00099495
0.34200000	0.00100407
0.32900000	0.00101282
0.31600000	0.00102084
0.30300000	0.00102868
0.29000000	0.00103589
0.27700000	0.00104284
0.26400000	0.00104928
0.25100000	0.00105657
0.23800000	0.00105896
0.22500000	0.00106379
0.21200000	0.00106875
0.19900000	0.00107347
0.18600000	0.00107772
0.17300000	0.00108138
0.16000000	0.00108559
0.14700000	0.00108886
0.13400000	0.00109247
0.12100000	0.00109554
0.10800000	0.00109829
0.09500000	0.00110117
0.08200000	0.00110350
0.06900000	0.00110571
0.05600000	0.00110787
0.04300000	0.00111045
0.03000000	0.00111225
0.01700000	0.00111407
0.00400000	0.00111569
-0.00900000	0.00111763
-0.02200000	0.00111902
-0.03500000	0.00112034
-0.04800000	0.00112224
-0.06100000	0.00112356
-0.07400000	0.00112495
-0.08700000	0.00112639
-0.10000000	0.00112746

File: Data/IV_data/2024-05-02/A4-1_ITO+SnO2+PVSK+C6Br+Spiro+Carbon (Air Quench)  2024-04-18 20-16-15 2024-05-06 19-38-02.txt
Device Id	Operator	Recipe
A4-1_ITO+SnO2+PVSK+C6Br+Spiro+Carbon (Air Quench)  2024-04-18 20-16-15	Unknown	Jacob PVSKT _ 0.077cm^2 (nature recipe).IV

Sample Area	Irradiance	Pre sweep delay	Bias Direction	Max Reverse Bias	Max Forward Bias	Num Sweep Points	Dwell Time	Current Limit	PVIV 10A I-AMP	Average	Dark Current	Rshunt V-Lo	Rshunt V-Hi
0.077170	1.0000	0.5000	0	-0.1000	1.2000	101	10	130	0	1	0	-0.6000	-0.1000

Voc V	Isc A	Jsc mA/cm2	Imax A	Vmax V	Pmax mW	Fill Factor	Efficiency	R at Voc	R at Isc	Power W	RShunt ohms	Cell Temp start	Cell Temp end	Exposure	Time	Date
0.59136177	0.00117020	15.16397671	0.00067901	0.33014113	0.22416978	32.3938	2.9049	387.239063	952.992	0.00041216	NaN	NaN	NaN	9.234	19:38:02	05/06/2024

Vmeas	Imeas
1.20000000	-0.00150580
1.18700000	-0.00143475
1.17400000	-0.00137727
1.16100000	-0.00131285
1.14800000	-0.00125297
1.13500000	-0.00119733
1.12200000	-0.00114291
1.10900000	-0.00109488
1.09600000	-0.00105114
1.08300000	-0.00101121
1.07000000	-0.00097141
1.05700000	-0.00093875
1.04400000	-0.00090845
1.03100000	-0.00087773
1.01800000	-0.00084904
1.00500000	-0.00082380
0.99200000	-0.00079682
0.97900000	-0.00077090
0.96600000	-0.00076653
0.95300000	-0.00078395
0.94000000	-0.00070519
0.92700000	-0.00076210
0.91400000	-0.00076303
0.90100000	-0.00075165
0.88800000	-0.00072754
0.87500000	-0.00070049
0.86200000	-0.00067746
0.84900000	-0.00064539
0.83600000	-0.00060914
0.82300000	-0.00057934
0.81000000	-0.00054322
0.79700000	-0.00050392
0.78400000	-0.00046593
0.77100000	-0.00042743
0.75800000	-0.00038417
0.74500000	-0.00034255
0.73200000	-0.00030775
0.71900000	-0.00014755
0.70600000	-0.00010235
0.69300000	-0.00031149
0.68000000	-0.00026116
0.66700000	-0.00021479
0.65400000	-0.00017068
0.64100000	-0.00012294
0.62800000	-0.00008271
0.61500000	-0.00004520
0.60200000	-0.00005218
0.58900000	-0.00000438
0.57600000	0.00003204
0.56300000	0.00008041
0.55000000	0.00010089
0.53700000	0.00014895
0.52400000	0.00019239
0.51100000	0.00023094
0.49800000	0.00026741
0.48500000	0.00030505
0.47200000	0.00033775
0.45900000	0.00037326
0.44600000	0.00040878
0.43300000	0.00045004
0.42000000	0.00047477
0.40700000	0.00050350
0.39400000	0.00053382
0.38100000	0.00056836
0.36800000	0.00060386
0.35500000	0.00062367
0.34200000	0.00065151
0.32900000	0.00068092
0.31600000	0.00071163
0.30300000	0.00073665
0.29000000	0.00076424
0.27700000	0.00079477
0.26400000	0.00082648
0.25100000	0.00084461
0.23800000	0.00087361
0.22500000	0.00089347
0.21200000	0.00091008
0.19900000	0.00093261
0.18600000	0.00096857
0.17300000	0.00099898
0.16000000	0.00101447
0.14700000	0.00102984
0.13400000	0.00104413
0.12100000	0.00103441
0.10800000	0.00105016
0.09500000	0.00106481
0.08200000	0.00107997
0.06900000	0.00109492
0.05600000	0.00111022
0.04300000	0.00112538
0.03000000	0.00113887
0.01700000	0.00115229
0.00400000	0.00116661
-0.00900000	0.00117983
-0.02200000	0.00119393
-0.03500000	0.00120818
-0.04800000	0.00122043
-0.06100000	0.00123253
-0.07400000	0.00124432
-0.08700000	0.00125605
-0.10000000	0.00126679

File: Data/IV_data/2024-05-02/A4-2_ITO+SnO2+PVSK+C6Br+Spiro+Carbon (Air Quench)  2024-04-18 20-16-15 2024-05-06 19-38-26.txt
Device Id	Operator	Recipe
A4-1_ITO+SnO2+PVSK+C6Br+Spiro+Carbon (Air Quench)  2024-04-18 20-16-15	Unknown	Jacob PVSKT _ 0.077cm^2 (nature recipe).IV

Sample Area	Irradiance	Pre sweep delay	Bias Direction	Max Reverse Bias	Max Forward Bias	Num Sweep Points	Dwell Time	Current Limit	PVIV 10A I-AMP	Average	Dark Current	Rshunt V-Lo	Rshunt V-Hi
0.077170	1.0000	0.5000	0	-0.1000	1.2000	101	10	130	0	1	0	-0.6000	-0.1000

Voc V	Isc A	Jsc mA/cm2	Imax A	Vmax V	Pmax mW	Fill Factor	Efficiency	R at Voc	R at Isc	Power W	RShunt ohms	Cell Temp start	Cell Temp end	Exposure	Time	Date
0.97458378	0.00144446	18.71785669	0.00091129	0.55093554	0.50205978	35.6641	6.5059	320.024460	2767.915	0.00090232	NaN	NaN	NaN	8.500	19:38:26	05/06/2024

Vmeas	Imeas
1.20000000	-0.00081305
1.18700000	-0.00077807
1.17400000	-0.00073310
1.16100000	-0.00068372
1.14800000	-0.00063220
1.13500000	-0.00057961
1.12200000	-0.00052705
1.10900000	-0.00047461
1.09600000	-0.00042313
1.08300000	-0.00037220
1.07000000	-0.00032194
1.05700000	-0.00027278
1.04400000	-0.00022454
1.03100000	-0.00017772
1.01800000	-0.00013209
1.00500000	-0.00008595
0.99200000	-0.00004417
0.97900000	-0.00000225
0.96600000	0.00003807
0.95300000	0.00007696
0.94000000	0.00011315
0.92700000	0.00015047
0.91400000	0.00018618
0.90100000	0.00022054
0.88800000	0.00025355
0.87500000	0.00028561
0.86200000	0.00031668
0.84900000	0.00034649
0.83600000	0.00037561
0.82300000	0.00040433
0.81000000	0.00043248
0.79700000	0.00045985
0.78400000	0.00048634
0.77100000	0.00051249
0.75800000	0.00053855
0.74500000	0.00056402
0.73200000	0.00058971
0.71900000	0.00061428
0.70600000	0.00063874
0.69300000	0.00066282
0.68000000	0.00068708
0.66700000	0.00071088
0.65400000	0.00073370
0.64100000	0.00075727
0.62800000	0.00078029
0.61500000	0.00080287
0.60200000	0.00082531
0.58900000	0.00084780
0.57600000	0.00087001
0.56300000	0.00089235
0.55000000	0.00091278
0.53700000	0.00093407
0.52400000	0.00095407
0.51100000	0.00097576
0.49800000	0.00099561
0.48500000	0.00101613
0.47200000	0.00103647
0.45900000	0.00105019
0.44600000	0.00107637
0.43300000	0.00108802
0.42000000	0.00110595
0.40700000	0.00112396
0.39400000	0.00114171
0.38100000	0.00115912
0.36800000	0.00117621
0.35500000	0.00119331
0.34200000	0.00120997
0.32900000	0.00122527
0.31600000	0.00123948
0.30300000	0.00125417
0.29000000	0.00126820
0.27700000	0.00128194
0.26400000	0.00129471
0.25100000	0.00130662
0.23800000	0.00131882
0.22500000	0.00133001
0.21200000	0.00134065
0.19900000	0.00135132
0.18600000	0.00136099
0.17300000	0.00137074
0.16000000	0.00137828
0.14700000	0.00138660
0.13400000	0.00139438
0.12100000	0.00140116
0.10800000	0.00140764
0.09500000	0.00141382
0.08200000	0.00141979
0.06900000	0.00142522
0.05600000	0.00143022
0.04300000	0.00143464
0.03000000	0.00143920
0.01700000	0.00144364
0.00400000	0.00144699
-0.00900000	0.00145139
-0.02200000	0.00145440
-0.03500000	0.00145749
-0.04800000	0.00146075
-0.06100000	0.00146372
-0.07400000	0.00146695
-0.08700000	0.00146902
-0.10000000	0.00147192

File: Data/IV_data/2024-05-02/A5-2_ITO+SnO2+PVSK+C6Br+Spiro+Carbon (Air Quench)  2024-04-18 20-16-15 2024-05-06 19-56-43.txt
Device Id	Operator	Recipe
A5-2_ITO+SnO2+PVSK+C6Br+Spiro+Carbon (Air Quench)  2024-04-18 20-16-15	Unknown	Jacob PVSKT _ 0.077cm^2 (nature recipe).IV

Sample Area	Irradiance	Pre sweep delay	Bias Direction	Max Reverse Bias	Max Forward Bias	Num Sweep Points	Dwell Time	Current Limit	PVIV 10A I-AMP	Average	Dark Current	Rshunt V-Lo	Rshunt V-Hi
0.077170	1.0000	0.5000	0	-0.1000	1.2000	101	10	130	0	1	0	-0.6000	-0.1000

Voc V	Isc A	Jsc mA/cm2	Imax A	Vmax V	Pmax mW	Fill Factor	Efficiency	R at Voc	R at Isc	Power W	RShunt ohms	Cell Temp start	Cell Temp end	Exposure	Time	Date
1.01095064	0.00114122	14.78838720	0.00084286	0.57880147	0.48785124	42.2852	6.3218	287.127944	10242.216	0.00082592	NaN	NaN	NaN	8.500	19:56:43	05/06/2024

Vmeas	Imeas
1.20000000	-0.00100027
1.18700000	-0.00094918
1.17400000	-0.00087752
1.16100000	-0.00079713
1.14800000	-0.00071362
1.13500000	-0.00062970
1.12200000	-0.00054689
1.10900000	-0.00046645
1.09600000	-0.00038906
1.08300000	-0.00031517
1.07000000	-0.00024528
1.05700000	-0.00017951
1.04400000	-0.00011813
1.03100000	-0.00005873
1.01800000	-0.00000755
1.00500000	0.00003902
0.99200000	0.00008328
0.97900000	0.00011897
0.96600000	0.00015851
0.95300000	0.00019402
0.94000000	0.00022605
0.92700000	0.00025612
0.91400000	0.00028434
0.90100000	0.00031082
0.88800000	0.00033602
0.87500000	0.00036029
0.86200000	0.00038398
0.84900000	0.00040713
0.83600000	0.00042974
0.82300000	0.00045202
0.81000000	0.00047419
0.79700000	0.00049580
0.78400000	0.00051760
0.77100000	0.00053948
0.75800000	0.00056080
0.74500000	0.00058216
0.73200000	0.00060346
0.71900000	0.00062461
0.70600000	0.00064290
0.69300000	0.00066582
0.68000000	0.00068715
0.66700000	0.00070764
0.65400000	0.00072813
0.64100000	0.00074882
0.62800000	0.00076898
0.61500000	0.00078910
0.60200000	0.00080866
0.58900000	0.00082787
0.57600000	0.00084672
0.56300000	0.00086526
0.55000000	0.00088352
0.53700000	0.00090150
0.52400000	0.00091926
0.51100000	0.00093577
0.49800000	0.00095211
0.48500000	0.00096776
0.47200000	0.00098267
0.45900000	0.00099673
0.44600000	0.00101036
0.43300000	0.00102246
0.42000000	0.00103415
0.40700000	0.00104544
0.39400000	0.00105428
0.38100000	0.00106015
0.36800000	0.00106837
0.35500000	0.00107653
0.34200000	0.00108362
0.32900000	0.00108979
0.31600000	0.00109601
0.30300000	0.00110077
0.29000000	0.00110526
0.27700000	0.00110945
0.26400000	0.00111269
0.25100000	0.00111575
0.23800000	0.00111898
0.22500000	0.00112099
0.21200000	0.00112308
0.19900000	0.00112499
0.18600000	0.00112627
0.17300000	0.00112748
0.16000000	0.00112958
0.14700000	0.00113125
0.13400000	0.00113181
0.12100000	0.00113333
0.10800000	0.00113406
0.09500000	0.00113459
0.08200000	0.00113580
0.06900000	0.00113686
0.05600000	0.00113744
0.04300000	0.00113882
0.03000000	0.00113935
0.01700000	0.00113993
0.00400000	0.00114071
-0.00900000	0.00114184
-0.02200000	0.00114240
-0.03500000	0.00114278
-0.04800000	0.00114353
-0.06100000	0.00114499
-0.07400000	0.00114463
-0.08700000	0.00114585
-0.10000000	0.00114665
