Repository: Adam-Dvorak1/YanLab

File: Data/IV_data/2024-05-15-A1-1_A1-6/A1-3-A_ITO+SnO2+PVSK+C6Br+Spiro+Carbon (Antisolvent) 2024-05-15 14-28-13.txt
Device Id	Operator	Recipe
A1-1-A_ITO+SnO2+PVSK+C6Br+Spiro+Carbon (Antisolvent)	Unknown	Jacob PVSKT _ 0.077cm^2 (nature recipe).IV

Sample Area	Irradiance	Pre sweep delay	Bias Direction	Max Reverse Bias	Max Forward Bias	Num Sweep Points	Dwell Time	Current Limit	PVIV 10A I-AMP	Average	Dark Current	Rshunt V-Lo	Rshunt V-Hi
0.077170	1.0000	0.5000	1	-0.1000	1.2000	101	10	130	0	1	0	-0.6000	-0.1000

Voc V	Isc A	Jsc mA/cm2	Imax A	Vmax V	Pmax mW	Fill Factor	Efficiency	R at Voc	R at Isc	Power W	RShunt ohms	Cell Temp start	Cell Temp end	Exposure	Time	Date
1.14304722	0.00163466	21.18261962	0.00137101	0.85712743	1.17512953	62.8917	15.2278	119.943181	17432.680	0.00158971	NaN	NaN	NaN	8.422	14:28:13	05/15/2024

Vmeas	Imeas
-0.10000000	0.00163781
-0.08700000	0.00163746
-0.07400000	0.00163749
-0.06100000	0.00163676
-0.04800000	0.00163656
-0.03500000	0.00163563
-0.02200000	0.00163510
-0.00900000	0.00163492
0.00400000	0.00163566
0.01700000	0.00163443
0.03000000	0.00163346
0.04300000	0.00163313
0.05600000	0.00163238
0.06900000	0.00163204
0.08200000	0.00163127
0.09500000	0.00163046
0.10800000	0.00162936
0.12100000	0.00162917
0.13400000	0.00162873
0.14700000	0.00162787
0.16000000	0.00162667
0.17300000	0.00162580
0.18600000	0.00162558
0.19900000	0.00162479
0.21200000	0.00162335
0.22500000	0.00162222
0.23800000	0.00162162
0.25100000	0.00162060
0.26400000	0.00161960
0.27700000	0.00161827
0.29000000	0.00161705
0.30300000	0.00161558
0.31600000	0.00161506
0.32900000	0.00161358
0.34200000	0.00161137
0.35500000	0.00160993
0.36800000	0.00160820
0.38100000	0.00160618
0.39400000	0.00160477
0.40700000	0.00160256
0.42000000	0.00160059
0.43300000	0.00159812
0.44600000	0.00159602
0.45900000	0.00159342
0.47200000	0.00159059
0.48500000	0.00158751
0.49800000	0.00158474
0.51100000	0.00158262
0.52400000	0.00157900
0.53700000	0.00157584
0.55000000	0.00157164
0.56300000	0.00156760
0.57600000	0.00156343
0.58900000	0.00155928
0.60200000	0.00155473
0.61500000	0.00154987
0.62800000	0.00154358
0.64100000	0.00153886
0.65400000	0.00153303
0.66700000	0.00152705
0.68000000	0.00108530
0.69300000	0.00151201
0.70600000	0.00150495
0.71900000	0.00149731
0.73200000	0.00148966
0.74500000	0.00149682
0.75800000	0.00148470
0.77100000	0.00147327
0.78400000	0.00146048
0.79700000	0.00144742
0.81000000	0.00143338
0.82300000	0.00141804
0.83600000	0.00140184
0.84900000	0.00138352
0.86200000	0.00136334
0.87500000	0.00134150
0.88800000	0.00131721
0.90100000	0.00129006
0.91400000	0.00126004
0.92700000	0.00122673
0.94000000	0.00118963
0.95300000	0.00114819
0.96600000	0.00110208
0.97900000	0.00105173
0.99200000	0.00100305
1.00500000	0.00094120
1.01800000	0.00087478
1.03100000	0.00080319
1.04400000	0.00072677
1.05700000	0.00064542
1.07000000	0.00055944
1.08300000	0.00046938
1.09600000	0.00037508
1.10900000	0.00027689
1.12200000	0.00017528
1.13500000	0.00007387
1.14800000	-0.00003504
1.16100000	-0.00014860
1.17400000	-0.00026501
1.18700000	-0.00038433
1.20000000	-0.00050658

File: Data/IV_data/2024-05-15-A1-1_A1-6/A1-3-B_ITO+SnO2+PVSK+C6Br+Spiro+Carbon (Antisolvent) 2024-05-15 14-29-42.txt
Device Id	Operator	Recipe
A1-1-B_ITO+SnO2+PVSK+C6Br+Spiro+Carbon (Antisolvent)	Unknown	Jacob PVSKT _ 0.077cm^2 (nature recipe).IV

Sample Area	Irradiance	Pre sweep delay	Bias Direction	Max Reverse Bias	Max Forward Bias	Num Sweep Points	Dwell Time	Current Limit	PVIV 10A I-AMP	Average	Dark Current	Rshunt V-Lo	Rshunt V-Hi
0.077170	1.0000	0.5000	1	-0.1000	1.2000	101	10	130	0	1	0	-0.6000	-0.1000

Voc V	Isc A	Jsc mA/cm2	Imax A	Vmax V	Pmax mW	Fill Factor	Efficiency	R at Voc	R at Isc	Power W	RShunt ohms	Cell Temp start	Cell Temp end	Exposure	Time	Date
1.13217326	0.00165594	21.45838000	0.00129260	0.81761024	1.05684369	56.3706	13.6950	137.816897	10419.071	0.00153025	NaN	NaN	NaN	8.219	14:29:42	05/15/2024

Vmeas	Imeas
-0.10000000	0.00166150
-0.08700000	0.00166048
-0.07400000	0.00165979
-0.06100000	0.00165932
-0.04800000	0.00165854
-0.03500000	0.00165789
-0.02200000	0.00165760
-0.00900000	0.00165642
0.00400000	0.00165639
0.01700000	0.00165543
0.03000000	0.00165408
0.04300000	0.00165339
0.05600000	0.00165213
0.06900000	0.00165116
0.08200000	0.00165055
0.09500000	0.00164899
0.10800000	0.00164838
0.12100000	0.00164760
0.13400000	0.00164588
0.14700000	0.00164443
0.16000000	0.00164332
0.17300000	0.00164185
0.18600000	0.00164004
0.19900000	0.00163932
0.21200000	0.00163750
0.22500000	0.00163587
0.23800000	0.00163340
0.25100000	0.00163182
0.26400000	0.00163010
0.27700000	0.00162787
0.29000000	0.00162586
0.30300000	0.00162328
0.31600000	0.00162060
0.32900000	0.00161791
0.34200000	0.00161563
0.35500000	0.00161263
0.36800000	0.00160902
0.38100000	0.00160580
0.39400000	0.00160205
0.40700000	0.00159902
0.42000000	0.00159512
0.43300000	0.00159100
0.44600000	0.00158631
0.45900000	0.00158142
0.47200000	0.00157680
0.48500000	0.00157172
0.49800000	0.00156650
0.51100000	0.00156083
0.52400000	0.00155472
0.53700000	0.00154820
0.55000000	0.00154169
0.56300000	0.00153494
0.57600000	0.00152737
0.58900000	0.00151982
0.60200000	0.00151171
0.61500000	0.00150315
0.62800000	0.00149415
0.64100000	0.00148468
0.65400000	0.00147440
0.66700000	0.00146421
0.68000000	0.00145343
0.69300000	0.00144187
0.70600000	0.00142964
0.71900000	0.00141712
0.73200000	0.00140366
0.74500000	0.00138954
0.75800000	0.00137419
0.77100000	0.00135811
0.78400000	0.00134149
0.79700000	0.00132303
0.81000000	0.00130426
0.82300000	0.00128383
0.83600000	0.00126200
0.84900000	0.00123856
0.86200000	0.00121339
0.87500000	0.00118626
0.88800000	0.00115711
0.90100000	0.00112607
0.91400000	0.00109192
0.92700000	0.00105509
0.94000000	0.00101576
0.95300000	0.00098236
0.96600000	0.00093405
0.97900000	0.00088290
0.99200000	0.00082851
1.00500000	0.00077039
1.01800000	0.00070835
1.03100000	0.00064244
1.04400000	0.00057234
1.05700000	0.00049839
1.07000000	0.00042055
1.08300000	0.00033924
1.09600000	0.00025431
1.10900000	0.00016603
1.12200000	0.00008010
1.13500000	-0.00001562
1.14800000	-0.00010673
1.16100000	-0.00020871
1.17400000	-0.00031295
1.18700000	-0.00041948
1.20000000	-0.00052838

File: Data/IV_data/2024-05-15-A1-1_A1-6/A1-4-D_ITO+SnO2+PVSK+C6Br+Spiro+Carbon (Antisolvent) 2024-05-15 14-41-54.txt
Device Id	Operator	Recipe
A1-4-D_ITO+SnO2+PVSK+C6Br+Spiro+Carbon (Antisolvent)	Unknown	Jacob PVSKT _ 0.077cm^2 (nature recipe).IV

Sample Area	Irradiance	Pre sweep delay	Bias Direction	Max Reverse Bias	Max Forward Bias	Num Sweep Points	Dwell Time	Current Limit	PVIV 10A I-AMP	Average	Dark Current	Rshunt V-Lo	Rshunt V-Hi
0.077170	1.0000	0.5000	1	-0.1000	1.2000	101	10	130	0	1	0	-0.6000	-0.1000

Voc V	Isc A	Jsc mA/cm2	Imax A	Vmax V	Pmax mW	Fill Factor	Efficiency	R at Voc	R at Isc	Power W	RShunt ohms	Cell Temp start	Cell Temp end	Exposure	Time	Date
1.12292526	0.00172566	22.36178680	0.00150359	0.83559266	1.25639208	64.8365	16.2808	123.396625	37202.584	0.00167467	NaN	NaN	NaN	8.437	14:41:54	05/15/2024

Vmeas	Imeas
-0.10000000	0.00172638
-0.08700000	0.00172620
-0.07400000	0.00172666
-0.06100000	0.00172648
-0.04800000	0.00172585
-0.03500000	0.00172592
-0.02200000	0.00172611
-0.00900000	0.00172585
0.00400000	0.00172609
0.01700000	0.00172571
0.03000000	0.00172530
0.04300000	0.00172475
0.05600000	0.00172482
0.06900000	0.00172526
0.08200000	0.00172496
0.09500000	0.00172472
0.10800000	0.00172412
0.12100000	0.00172321
0.13400000	0.00172320
0.14700000	0.00172341
0.16000000	0.00172254
0.17300000	0.00172160
0.18600000	0.00172165
0.19900000	0.00172031
0.21200000	0.00171964
0.22500000	0.00172002
0.23800000	0.00171959
0.25100000	0.00171857
0.26400000	0.00171814
0.27700000	0.00171790
0.29000000	0.00171684
0.30300000	0.00171629
0.31600000	0.00171524
0.32900000	0.00171490
0.34200000	0.00171398
0.35500000	0.00171283
0.36800000	0.00171209
0.38100000	0.00171088
0.39400000	0.00171034
0.40700000	0.00170926
0.42000000	0.00170804
0.43300000	0.00170721
0.44600000	0.00170590
0.45900000	0.00170453
0.47200000	0.00170280
0.48500000	0.00170079
0.49800000	0.00169941
0.51100000	0.00169743
0.52400000	0.00169549
0.53700000	0.00169345
0.55000000	0.00169141
0.56300000	0.00168912
0.57600000	0.00168634
0.58900000	0.00168270
0.60200000	0.00167972
0.61500000	0.00167660
0.62800000	0.00167275
0.64100000	0.00166851
0.65400000	0.00166346
0.66700000	0.00165803
0.68000000	0.00165283
0.69300000	0.00164641
0.70600000	0.00163993
0.71900000	0.00163227
0.73200000	0.00162365
0.74500000	0.00161421
0.75800000	0.00160300
0.77100000	0.00159066
0.78400000	0.00157684
0.79700000	0.00156239
0.81000000	0.00154493
0.82300000	0.00152482
0.83600000	0.00150276
0.84900000	0.00147821
0.86200000	0.00144934
0.87500000	0.00141800
0.88800000	0.00138281
0.90100000	0.00134438
0.91400000	0.00130092
0.92700000	0.00125091
0.94000000	0.00119745
0.95300000	0.00114009
0.96600000	0.00107882
0.97900000	0.00101147
0.99200000	0.00096347
1.00500000	0.00088265
1.01800000	0.00079877
1.03100000	0.00070959
1.04400000	0.00061625
1.05700000	0.00051836
1.07000000	0.00041739
1.08300000	0.00031199
1.09600000	0.00020328
1.10900000	0.00013647
1.12200000	0.00002592
1.13500000	-0.00010144
1.14800000	-0.00021517
1.16100000	-0.00035062
1.17400000	-0.00048898
1.18700000	-0.00062837
1.20000000	-0.00077270

File: Data/IV_data/2024-05-15-A1-1_A1-6/A1-4-E_ITO+SnO2+PVSK+C6Br+Spiro+Carbon (Antisolvent) 2024-05-15 14-43-06.txt
Device Id	Operator	Recipe
A1-4-E_ITO+SnO2+PVSK+C6Br+Spiro+Carbon (Antisolvent)	Unknown	Jacob PVSKT _ 0.077cm^2 (nature recipe).IV

Sample Area	Irradiance	Pre sweep delay	Bias Direction	Max Reverse Bias	Max Forward Bias	Num Sweep Points	Dwell Time	Current Limit	PVIV 10A I-AMP	Average	Dark Current	Rshunt V-Lo	Rshunt V-Hi
0.077170	1.0000	0.5000	1	-0.1000	1.2000	101	10	130	0	1	0	-0.6000	-0.1000

Voc V	Isc A	Jsc mA/cm2	Imax A	Vmax V	Pmax mW	Fill Factor	Efficiency	R at Voc	R at Isc	Power W	RShunt ohms	Cell Temp start	Cell Temp end	Exposure	Time	Date
1.11089649	0.00163770	21.22198572	0.00140108	0.81056230	1.13566385	62.4226	14.7164	135.577034	27817.639	0.00154814	NaN	NaN	NaN	8.422	14:43:06	05/15/2024

Vmeas	Imeas
-0.10000000	0.00163866
-0.08700000	0.00163842
-0.07400000	0.00163836
-0.06100000	0.00163910
-0.04800000	0.00163851
-0.03500000	0.00163853
-0.02200000	0.00163828
-0.00900000	0.00163749
0.00400000	0.00163814
0.01700000	0.00163737
0.03000000	0.00163744
0.04300000	0.00163747
0.05600000	0.00163698
0.06900000	0.00163639
0.08200000	0.00163613
0.09500000	0.00163529
0.10800000	0.00163570
0.12100000	0.00163514
0.13400000	0.00163425
0.14700000	0.00163404
0.16000000	0.00163331
0.17300000	0.00163285
0.18600000	0.00163232
0.19900000	0.00163122
0.21200000	0.00163094
0.22500000	0.00163027
0.23800000	0.00162922
0.25100000	0.00162808
0.26400000	0.00162752
0.27700000	0.00162671
0.29000000	0.00162600
0.30300000	0.00162517
0.31600000	0.00162400
0.32900000	0.00162294
0.34200000	0.00162206
0.35500000	0.00162081
0.36800000	0.00161987
0.38100000	0.00161856
0.39400000	0.00161718
0.40700000	0.00161559
0.42000000	0.00161440
0.43300000	0.00161305
0.44600000	0.00161110
0.45900000	0.00160893
0.47200000	0.00160707
0.48500000	0.00160511
0.49800000	0.00160313
0.51100000	0.00160064
0.52400000	0.00159822
0.53700000	0.00159508
0.55000000	0.00159210
0.56300000	0.00158843
0.57600000	0.00158495
0.58900000	0.00158072
0.60200000	0.00157734
0.61500000	0.00157254
0.62800000	0.00156769
0.64100000	0.00156134
0.65400000	0.00155504
0.66700000	0.00154810
0.68000000	0.00154028
0.69300000	0.00153208
0.70600000	0.00152340
0.71900000	0.00151255
0.73200000	0.00150120
0.74500000	0.00148920
0.75800000	0.00147489
0.77100000	0.00145934
0.78400000	0.00144217
0.79700000	0.00142293
0.81000000	0.00140223
0.82300000	0.00137863
0.83600000	0.00135235
0.84900000	0.00132349
0.86200000	0.00129144
0.87500000	0.00125623
0.88800000	0.00121760
0.90100000	0.00117555
0.91400000	0.00113000
0.92700000	0.00108036
0.94000000	0.00102680
0.95300000	0.00099180
0.96600000	0.00092691
0.97900000	0.00085857
0.99200000	0.00078714
1.00500000	0.00071192
1.01800000	0.00063376
1.03100000	0.00055204
1.04400000	0.00046700
1.05700000	0.00037862
1.07000000	0.00028677
1.08300000	0.00019177
1.09600000	0.00012894
1.10900000	0.00003242
1.12200000	-0.00007707
1.13500000	-0.00017470
1.14800000	-0.00029022
1.16100000	-0.00040779
1.17400000	-0.00052712
1.18700000	-0.00064805
1.20000000	-0.00077124

File: Data/IV_data/2024-05-15-A1-1_A1-6/A1-5-D_ITO+SnO2+PVSK+C6Br+Spiro+Carbon (Air quench) 2024-05-15 14-48-32.txt
Device Id	Operator	Recipe
A1-5-D_ITO+SnO2+PVSK+C6Br+Spiro+Carbon (Air quench)	Unknown	Jacob PVSKT _ 0.077cm^2 (nature recipe).IV

Sample Area	Irradiance	Pre sweep delay	Bias Direction	Max Reverse Bias	Max Forward Bias	Num Sweep Points	Dwell Time	Current Limit	PVIV 10A I-AMP	Average	Dark Current	Rshunt V-Lo	Rshunt V-Hi
0.077170	1.0000	0.5000	1	-0.1000	1.2000	101	10	130	0	1	0	-0.6000	-0.1000

Voc V	Isc A	Jsc mA/cm2	Imax A	Vmax V	Pmax mW	Fill Factor	Efficiency	R at Voc	R at Isc	Power W	RShunt ohms	Cell Temp start	Cell Temp end	Exposure	Time	Date
1.09858651	0.00164699	21.34237297	0.00142911	0.82846624	1.18396828	65.4357	15.3423	114.886849	28858.959	0.00157145	NaN	NaN	NaN	8.359	14:48:32	05/15/2024

Vmeas	Imeas
-0.10000000	0.00164970
-0.08700000	0.00164829
-0.07400000	0.00164845
-0.06100000	0.00164807
-0.04800000	0.00164782
-0.03500000	0.00164775
-0.02200000	0.00164733
-0.00900000	0.00164687
0.00400000	0.00164699
0.01700000	0.00164666
0.03000000	0.00164569
0.04300000	0.00164598
0.05600000	0.00164580
0.06900000	0.00164589
0.08200000	0.00164476
0.09500000	0.00164492
0.10800000	0.00164389
0.12100000	0.00164358
0.13400000	0.00164385
0.14700000	0.00164279
0.16000000	0.00164219
0.17300000	0.00164223
0.18600000	0.00164150
0.19900000	0.00164096
0.21200000	0.00164059
0.22500000	0.00163990
0.23800000	0.00163887
0.25100000	0.00163836
0.26400000	0.00163766
0.27700000	0.00163676
0.29000000	0.00163627
0.30300000	0.00163538
0.31600000	0.00163367
0.32900000	0.00163321
0.34200000	0.00163223
0.35500000	0.00163132
0.36800000	0.00163025
0.38100000	0.00162889
0.39400000	0.00162771
0.40700000	0.00162576
0.42000000	0.00162436
0.43300000	0.00162357
0.44600000	0.00162158
0.45900000	0.00161968
0.47200000	0.00161777
0.48500000	0.00161617
0.49800000	0.00161389
0.51100000	0.00161224
0.52400000	0.00161010
0.53700000	0.00160800
0.55000000	0.00160479
0.56300000	0.00160198
0.57600000	0.00159979
0.58900000	0.00159639
0.60200000	0.00159305
0.61500000	0.00158905
0.62800000	0.00158537
0.64100000	0.00158118
0.65400000	0.00157657
0.66700000	0.00157123
0.68000000	0.00156602
0.69300000	0.00155991
0.70600000	0.00155302
0.71900000	0.00154541
0.73200000	0.00153676
0.74500000	0.00152754
0.75800000	0.00151661
0.77100000	0.00150497
0.78400000	0.00149127
0.79700000	0.00147554
0.81000000	0.00145835
0.82300000	0.00143830
0.83600000	0.00141543
0.84900000	0.00138981
0.86200000	0.00136064
0.87500000	0.00132794
0.88800000	0.00129138
0.90100000	0.00125003
0.91400000	0.00120309
0.92700000	0.00115224
0.94000000	0.00109621
0.95300000	0.00103461
0.96600000	0.00099958
0.97900000	0.00092303
0.99200000	0.00084148
1.00500000	0.00075545
1.01800000	0.00066475
1.03100000	0.00056861
1.04400000	0.00046743
1.05700000	0.00036079
1.07000000	0.00024904
1.08300000	0.00013219
1.09600000	0.00003061
1.10900000	-0.00009864
1.12200000	-0.00020064
1.13500000	-0.00034184
1.14800000	-0.00048601
1.16100000	-0.00063267
1.17400000	-0.00078190
1.18700000	-0.00093341
1.20000000	-0.00107737

File: Data/IV_data/2024-05-15-A1-1_A1-6/A1-5-E_ITO+SnO2+PVSK+C6Br+Spiro+Carbon (Air quench) 2024-05-15 14-49-59.txt
Device Id	Operator	Recipe
A1-5-E_ITO+SnO2+PVSK+C6Br+Spiro+Carbon (Air quench)	Unknown	Jacob PVSKT _ 0.077cm^2 (nature recipe).IV

Sample Area	Irradiance	Pre sweep delay	Bias Direction	Max Reverse Bias	Max Forward Bias	Num Sweep Points	Dwell Time	Current Limit	PVIV 10A I-AMP	Average	Dark Current	Rshunt V-Lo	Rshunt V-Hi
0.077170	1.0000	0.5000	1	-0.1000	1.2000	101	10	130	0	1	0	-0.6000	-0.1000

Voc V	Isc A	Jsc mA/cm2	Imax A	Vmax V	Pmax mW	Fill Factor	Efficiency	R at Voc	R at Isc	Power W	RShunt ohms	Cell Temp start	Cell Temp end	Exposure	Time	Date
1.11387987	0.00182653	23.66895207	0.00162530	0.88079391	1.43155210	70.3625	18.5506	80.285226	30097.195	0.00182135	NaN	NaN	NaN	8.359	14:49:59	05/15/2024

Vmeas	Imeas
-0.10000000	0.00182863
-0.08700000	0.00182789
-0.07400000	0.00182779
-0.06100000	0.00182778
-0.04800000	0.00182763
-0.03500000	0.00182766
-0.02200000	0.00182719
-0.00900000	0.00182746
0.00400000	0.00182711
0.01700000	0.00182648
0.03000000	0.00182592
0.04300000	0.00182529
0.05600000	0.00182496
0.06900000	0.00182465
0.08200000	0.00182474
0.09500000	0.00182414
0.10800000	0.00182431
0.12100000	0.00182303
0.13400000	0.00182233
0.14700000	0.00182191
0.16000000	0.00182154
0.17300000	0.00182111
0.18600000	0.00182094
0.19900000	0.00182052
0.21200000	0.00182013
0.22500000	0.00181951
0.23800000	0.00181848
0.25100000	0.00181794
0.26400000	0.00181786
0.27700000	0.00181708
0.29000000	0.00181627
0.30300000	0.00181534
0.31600000	0.00181506
0.32900000	0.00181404
0.34200000	0.00181345
0.35500000	0.00181282
0.36800000	0.00181225
0.38100000	0.00181135
0.39400000	0.00181045
0.40700000	0.00180953
0.42000000	0.00180808
0.43300000	0.00180706
0.44600000	0.00180650
0.45900000	0.00180570
0.47200000	0.00180488
0.48500000	0.00180354
0.49800000	0.00180194
0.51100000	0.00180047
0.52400000	0.00179978
0.53700000	0.00179860
0.55000000	0.00179677
0.56300000	0.00179545
0.57600000	0.00179305
0.58900000	0.00179169
0.60200000	0.00178959
0.61500000	0.00178715
0.62800000	0.00178506
0.64100000	0.00178264
0.65400000	0.00178015
0.66700000	0.00177707
0.68000000	0.00177287
0.69300000	0.00176993
0.70600000	0.00176561
0.71900000	0.00176210
0.73200000	0.00175714
0.74500000	0.00175123
0.75800000	0.00174591
0.77100000	0.00173942
0.78400000	0.00173183
0.79700000	0.00172306
0.81000000	0.00171333
0.82300000	0.00170236
0.83600000	0.00168894
0.84900000	0.00167387
0.86200000	0.00165698
0.87500000	0.00163590
0.88800000	0.00161109
0.90100000	0.00158290
0.91400000	0.00154985
0.92700000	0.00151107
0.94000000	0.00146590
0.95300000	0.00141442
0.96600000	0.00135332
0.97900000	0.00128294
0.99200000	0.00120558
1.00500000	0.00111649
1.01800000	0.00101754
1.03100000	0.00093846
1.04400000	0.00081490
1.05700000	0.00068073
1.07000000	0.00053569
1.08300000	0.00038162
1.09600000	0.00021785
1.10900000	0.00006962
1.12200000	-0.00010500
1.13500000	-0.00026320
1.14800000	-0.00046294
1.16100000	-0.00066893
1.17400000	-0.00088086
1.18700000	-0.00106963
1.20000000	-0.00129529

File: Data/IV_data/2024-05-15-A1-1_A1-6/A1-6-A_ITO+SnO2+PVSK+C6Br+Spiro+Carbon (Air quench) 2024-05-15 14-57-12.txt
Device Id	Operator	Recipe
A1-6-A_ITO+SnO2+PVSK+C6Br+Spiro+Carbon (Air quench)	Unknown	Jacob PVSKT _ 0.077cm^2 (nature recipe).IV

Sample Area	Irradiance	Pre sweep delay	Bias Direction	Max Reverse Bias	Max Forward Bias	Num Sweep Points	Dwell Time	Current Limit	PVIV 10A I-AMP	Average	Dark Current	Rshunt V-Lo	Rshunt V-Hi
0.077170	1.0000	0.5000	1	-0.1000	1.2000	101	10	130	0	1	0	-0.6000	-0.1000

Voc V	Isc A	Jsc mA/cm2	Imax A	Vmax V	Pmax mW	Fill Factor	Efficiency	R at Voc	R at Isc	Power W	RShunt ohms	Cell Temp start	Cell Temp end	Exposure	Time	Date
1.07768802	0.00091767	11.89160158	0.00062789	0.74071515	0.46509093	47.0279	6.0268	279.351816	4541.434	0.00072928	NaN	NaN	NaN	8.359	14:57:12	05/15/2024

Vmeas	Imeas
-0.10000000	0.00093925
-0.08700000	0.00093607
-0.07400000	0.00093294
-0.06100000	0.00093004
-0.04800000	0.00092736
-0.03500000	0.00092456
-0.02200000	0.00092200
-0.00900000	0.00091945
0.00400000	0.00091850
0.01700000	0.00091423
0.03000000	0.00091155
0.04300000	0.00090887
0.05600000	0.00090612
0.06900000	0.00090328
0.08200000	0.00090064
0.09500000	0.00089795
0.10800000	0.00089482
0.12100000	0.00089203
0.13400000	0.00088907
0.14700000	0.00088585
0.16000000	0.00088275
0.17300000	0.00087970
0.18600000	0.00087673
0.19900000	0.00087343
0.21200000	0.00087003
0.22500000	0.00086674
0.23800000	0.00086307
0.25100000	0.00085969
0.26400000	0.00085619
0.27700000	0.00085252
0.29000000	0.00084853
0.30300000	0.00084492
0.31600000	0.00084111
0.32900000	0.00083691
0.34200000	0.00083281
0.35500000	0.00082857
0.36800000	0.00082430
0.38100000	0.00081982
0.39400000	0.00081530
0.40700000	0.00081051
0.42000000	0.00080579
0.43300000	0.00080094
0.44600000	0.00079599
0.45900000	0.00079081
0.47200000	0.00078543
0.48500000	0.00077989
0.49800000	0.00077430
0.51100000	0.00076869
0.52400000	0.00076275
0.53700000	0.00075646
0.55000000	0.00075019
0.56300000	0.00074376
0.57600000	0.00073701
0.58900000	0.00073017
0.60200000	0.00072300
0.61500000	0.00071548
0.62800000	0.00070783
0.64100000	0.00069999
0.65400000	0.00069185
0.66700000	0.00068328
0.68000000	0.00067433
0.69300000	0.00066509
0.70600000	0.00065564
0.71900000	0.00064567
0.73200000	0.00063529
0.74500000	0.00062422
0.75800000	0.00061271
0.77100000	0.00060068
0.78400000	0.00058805
0.79700000	0.00057474
0.81000000	0.00056090
0.82300000	0.00054607
0.83600000	0.00053031
0.84900000	0.00051383
0.86200000	0.00049627
0.87500000	0.00047777
0.88800000	0.00045822
0.90100000	0.00043750
0.91400000	0.00041547
0.92700000	0.00039225
0.94000000	0.00036770
0.95300000	0.00034161
0.96600000	0.00031415
0.97900000	0.00028509
0.99200000	0.00025461
1.00500000	0.00022261
1.01800000	0.00018883
1.03100000	0.00015355
1.04400000	0.00011658
1.05700000	0.00007853
1.07000000	0.00003842
1.08300000	-0.00000351
1.09600000	-0.00006632
1.10900000	-0.00011806
1.12200000	-0.00016517
1.13500000	-0.00021470
1.14800000	-0.00026579
1.16100000	-0.00031851
1.17400000	-0.00037292
1.18700000	-0.00042899
1.20000000	-0.00048665

File: Data/IV_data/2024-05-15-A1-1_A1-6/A1-6-B_ITO+SnO2+PVSK+C6Br+Spiro+Carbon (Air quench) 2024-05-15 14-58-21.txt
Device Id	Operator	Recipe
A1-6-B_ITO+SnO2+PVSK+C6Br+Spiro+Carbon (Air quench)	Unknown	Jacob PVSKT _ 0.077cm^2 (nature recipe).IV

Sample Area	Irradiance	Pre sweep delay	Bias Direction	Max Reverse Bias	Max Forward Bias	Num Sweep Points	Dwell Time	Current Limit	PVIV 10A I-AMP	Average	Dark Current	Rshunt V-Lo	Rshunt V-Hi
0.077170	1.0000	0.5000	1	-0.1000	1.2000	101	10	130	0	1	0	-0.6000	-0.1000

Voc V	Isc A	Jsc mA/cm2	Imax A	Vmax V	Pmax mW	Fill Factor	Efficiency	R at Voc	R at Isc	Power W	RShunt ohms	Cell Temp start	Cell Temp end	Exposure	Time	Date
1.11858531	0.00150671	19.52451888	0.00116192	0.82852975	0.96268138	57.1195	12.4748	155.386295	7822.491	0.00137201	NaN	NaN	NaN	8.297	14:58:21	05/15/2024

Vmeas	Imeas
-0.10000000	0.00151449
-0.08700000	0.00151331
-0.07400000	0.00151166
-0.06100000	0.00151109
-0.04800000	0.00151027
-0.03500000	0.00150944
-0.02200000	0.00150858
-0.00900000	0.00150762
0.00400000	0.00150744
0.01700000	0.00150537
0.03000000	0.00150442
0.04300000	0.00150316
0.05600000	0.00150195
0.06900000	0.00150095
0.08200000	0.00149937
0.09500000	0.00149808
0.10800000	0.00149686
0.12100000	0.00149481
0.13400000	0.00149348
0.14700000	0.00149121
0.16000000	0.00148927
0.17300000	0.00148722
0.18600000	0.00148541
0.19900000	0.00148392
0.21200000	0.00148160
0.22500000	0.00147947
0.23800000	0.00147681
0.25100000	0.00147448
0.26400000	0.00147185
0.27700000	0.00146938
0.29000000	0.00146653
0.30300000	0.00146354
0.31600000	0.00146079
0.32900000	0.00145707
0.34200000	0.00145394
0.35500000	0.00145046
0.36800000	0.00144735
0.38100000	0.00144356
0.39400000	0.00144011
0.40700000	0.00143602
0.42000000	0.00143213
0.43300000	0.00142758
0.44600000	0.00142288
0.45900000	0.00141808
0.47200000	0.00141352
0.48500000	0.00140828
0.49800000	0.00140304
0.51100000	0.00139783
0.52400000	0.00139196
0.53700000	0.00138602
0.55000000	0.00138021
0.56300000	0.00137399
0.57600000	0.00136735
0.58900000	0.00136074
0.60200000	0.00135374
0.61500000	0.00134669
0.62800000	0.00133882
0.64100000	0.00133120
0.65400000	0.00132284
0.66700000	0.00131441
0.68000000	0.00130578
0.69300000	0.00129663
0.70600000	0.00128717
0.71900000	0.00127678
0.73200000	0.00126607
0.74500000	0.00125449
0.75800000	0.00124292
0.77100000	0.00123037
0.78400000	0.00121674
0.79700000	0.00120287
0.81000000	0.00118724
0.82300000	0.00117048
0.83600000	0.00115205
0.84900000	0.00113185
0.86200000	0.00110991
0.87500000	0.00108561
0.88800000	0.00105866
0.90100000	0.00102882
0.91400000	0.00100432
0.92700000	0.00096648
0.94000000	0.00092455
0.95300000	0.00087861
0.96600000	0.00082867
0.97900000	0.00077441
0.99200000	0.00071688
1.00500000	0.00065540
1.01800000	0.00059071
1.03100000	0.00052265
1.04400000	0.00045182
1.05700000	0.00037809
1.07000000	0.00030166
1.08300000	0.00022279
1.09600000	0.00014164
1.10900000	0.00006659
1.12200000	-0.00002064
1.13500000	-0.00009276
1.14800000	-0.00018724
1.16100000	-0.00028420
1.17400000	-0.00038352
1.18700000	-0.00048499
1.20000000	-0.00058884

File: Data/IV_data/2024-05-15-A1-1_A1-6/A1-6-C_ITO+SnO2+PVSK+C6Br+Spiro+Carbon (Air quench) 2024-05-15 14-59-13.txt
Device Id	Operator	Recipe
A1-6-C_ITO+SnO2+PVSK+C6Br+Spiro+Carbon (Air quench)	Unknown	Jacob PVSKT _ 0.077cm^2 (nature recipe).IV

Sample Area	Irradiance	Pre sweep delay	Bias Direction	Max Reverse Bias	Max Forward Bias	Num Sweep Points	Dwell Time	Current Limit	PVIV 10A I-AMP	Average	Dark Current	Rshunt V-Lo	Rshunt V-Hi
0.077170	1.0000	0.5000	1	-0.1000	1.2000	101	10	130	0	1	0	-0.6000	-0.1000

Voc V	Isc A	Jsc mA/cm2	Imax A	Vmax V	Pmax mW	Fill Factor	Efficiency	R at Voc	R at Isc	Power W	RShunt ohms	Cell Temp start	Cell Temp end	Exposure	Time	Date
1.08953362	0.00172724	22.38226213	0.00144659	0.78026835	1.12872614	59.9785	14.6265	141.059617	26664.737	0.00157328	NaN	NaN	NaN	8.219	14:59:13	05/15/2024

Vmeas	Imeas
-0.10000000	0.00172905
-0.08700000	0.00172884
-0.07400000	0.00172848
-0.06100000	0.00172777
-0.04800000	0.00172833
-0.03500000	0.00172842
-0.02200000	0.00172755
-0.00900000	0.00172709
0.00400000	0.00172760
0.01700000	0.00172692
0.03000000	0.00172698
0.04300000	0.00172597
0.05600000	0.00172584
0.06900000	0.00172575
0.08200000	0.00172566
0.09500000	0.00172518
0.10800000	0.00172494
0.12100000	0.00172384
0.13400000	0.00172379
0.14700000	0.00172316
0.16000000	0.00172257
0.17300000	0.00172204
0.18600000	0.00172116
0.19900000	0.00172090
0.21200000	0.00171990
0.22500000	0.00171908
0.23800000	0.00171846
0.25100000	0.00171713
0.26400000	0.00171660
0.27700000	0.00171583
0.29000000	0.00171486
0.30300000	0.00171371
0.31600000	0.00171199
0.32900000	0.00171063
0.34200000	0.00170869
0.35500000	0.00170733
0.36800000	0.00170575
0.38100000	0.00170387
0.39400000	0.00170199
0.40700000	0.00169930
0.42000000	0.00169661
0.43300000	0.00169389
0.44600000	0.00169130
0.45900000	0.00168851
0.47200000	0.00168513
0.48500000	0.00168207
0.49800000	0.00167742
0.51100000	0.00167369
0.52400000	0.00166961
0.53700000	0.00166455
0.55000000	0.00165951
0.56300000	0.00165351
0.57600000	0.00164734
0.58900000	0.00164092
0.60200000	0.00163367
0.61500000	0.00162628
0.62800000	0.00161793
0.64100000	0.00160907
0.65400000	0.00159985
0.66700000	0.00158952
0.68000000	0.00157839
0.69300000	0.00156565
0.70600000	0.00155230
0.71900000	0.00153767
0.73200000	0.00152162
0.74500000	0.00150393
0.75800000	0.00148461
0.77100000	0.00146323
0.78400000	0.00143951
0.79700000	0.00141349
0.81000000	0.00138478
0.82300000	0.00135334
0.83600000	0.00131867
0.84900000	0.00128093
0.86200000	0.00123954
0.87500000	0.00119490
0.88800000	0.00114686
0.90100000	0.00109513
0.91400000	0.00103961
0.92700000	0.00099977
0.94000000	0.00093615
0.95300000	0.00086862
0.96600000	0.00079817
0.97900000	0.00072477
0.99200000	0.00064858
1.00500000	0.00056988
1.01800000	0.00048839
1.03100000	0.00040430
1.04400000	0.00031746
1.05700000	0.00022809
1.07000000	0.00013612
1.08300000	0.00005335
1.09600000	-0.00004421
1.10900000	-0.00012524
1.12200000	-0.00022881
1.13500000	-0.00033486
1.14800000	-0.00044236
1.16100000	-0.00055177
1.17400000	-0.00066275
1.18700000	-0.00077565
1.20000000	-0.00089026

File: Data/IV_data/2024-05-15-A1-1_A1-6/A1-6-D_ITO+SnO2+PVSK+C6Br+Spiro+Carbon (Air quench) 2024-05-15 15-00-00.txt
Device Id	Operator	Recipe
A1-6-D_ITO+SnO2+PVSK+C6Br+Spiro+Carbon (Air quench)	Unknown	Jacob PVSKT _ 0.077cm^2 (nature recipe).IV

Sample Area	Irradiance	Pre sweep delay	Bias Direction	Max Reverse Bias	Max Forward Bias	Num Sweep Points	Dwell Time	Current Limit	PVIV 10A I-AMP	Average	Dark Current	Rshunt V-Lo	Rshunt V-Hi
0.077170	1.0000	0.5000	1	-0.1000	1.2000	101	10	130	0	1	0	-0.6000	-0.1000

Voc V	Isc A	Jsc mA/cm2	Imax A	Vmax V	Pmax mW	Fill Factor	Efficiency	R at Voc	R at Isc	Power W	RShunt ohms	Cell Temp start	Cell Temp end	Exposure	Time	Date
0.86907878	0.00157078	20.35484815	0.00096009	0.50586193	0.48567388	35.5770	6.2936	293.195165	1249.475	0.00085255	NaN	NaN	NaN	8.375	15:00:00	05/15/2024

Vmeas	Imeas
-0.10000000	0.00164931
-0.08700000	0.00163863
-0.07400000	0.00162831
-0.06100000	0.00161831
-0.04800000	0.00160845
-0.03500000	0.00159872
-0.02200000	0.00158920
-0.00900000	0.00157966
0.00400000	0.00157102
0.01700000	0.00156091
0.03000000	0.00154978
0.04300000	0.00153956
0.05600000	0.00152731
0.06900000	0.00151506
0.08200000	0.00150324
0.09500000	0.00148943
0.10800000	0.00147523
0.12100000	0.00146196
0.13400000	0.00144680
0.14700000	0.00143201
0.16000000	0.00141936
0.17300000	0.00140533
0.18600000	0.00139099
0.19900000	0.00137890
0.21200000	0.00136711
0.22500000	0.00135102
0.23800000	0.00133733
0.25100000	0.00132149
0.26400000	0.00130752
0.27700000	0.00129273
0.29000000	0.00127881
0.30300000	0.00126342
0.31600000	0.00124419
0.32900000	0.00123077
0.34200000	0.00121525
0.35500000	0.00119545
0.36800000	0.00117650
0.38100000	0.00116117
0.39400000	0.00113793
0.40700000	0.00111943
0.42000000	0.00109983
0.43300000	0.00108352
0.44600000	0.00105875
0.45900000	0.00103524
0.47200000	0.00101586
0.48500000	0.00100511
0.49800000	0.00096984
0.51100000	0.00095850
0.52400000	0.00092290
0.53700000	0.00089162
0.55000000	0.00086578
0.56300000	0.00083922
0.57600000	0.00081380
0.58900000	0.00078245
0.60200000	0.00075482
0.61500000	0.00072027
0.62800000	0.00069913
0.64100000	0.00067259
0.65400000	0.00064785
0.66700000	0.00062227
0.68000000	0.00059036
0.69300000	0.00056622
0.70600000	0.00052449
0.71900000	0.00048537
0.73200000	0.00044440
0.74500000	0.00041066
0.75800000	0.00035888
0.77100000	0.00031419
0.78400000	0.00027848
0.79700000	0.00024161
0.81000000	0.00019375
0.82300000	0.00016125
0.83600000	0.00010333
0.84900000	0.00006573
0.86200000	0.00002222
0.87500000	-0.00001492
0.88800000	-0.00005690
0.90100000	-0.00006554
0.91400000	-0.00013075
0.92700000	-0.00019968
0.94000000	-0.00028471
0.95300000	-0.00037006
0.96600000	-0.00044179
0.97900000	-0.00051061
0.99200000	-0.00056199
1.00500000	-0.00062806
1.01800000	-0.00071037
1.03100000	-0.00079338
1.04400000	-0.00086815
1.05700000	-0.00093996
1.07000000	-0.00102907
1.08300000	-0.00109203
1.09600000	-0.00118103
1.10900000	-0.00126905
1.12200000	-0.00135724
1.13500000	-0.00145854
1.14800000	-0.00155310
1.16100000	-0.00164159
1.17400000	-0.00173520
1.18700000	-0.00184855
1.20000000	-0.00195308

File: Data/IV_data/2024-05-15-A1-1_A1-6/A1-6-E_ITO+SnO2+PVSK+C6Br+Spiro+Carbon (Air quench) 2024-05-15 15-01-12.txt
Device Id	Operator	Recipe
A1-6-E_ITO+SnO2+PVSK+C6Br+Spiro+Carbon (Air quench)	Unknown	Jacob PVSKT _ 0.077cm^2 (nature recipe).IV

Sample Area	Irradiance	Pre sweep delay	Bias Direction	Max Reverse Bias	Max Forward Bias	Num Sweep Points	Dwell Time	Current Limit	PVIV 10A I-AMP	Average	Dark Current	Rshunt V-Lo	Rshunt V-Hi
0.077170	1.0000	0.5000	1	-0.1000	1.2000	101	10	130	0	1	0	-0.6000	-0.1000

Voc V	Isc A	Jsc mA/cm2	Imax A	Vmax V	Pmax mW	Fill Factor	Efficiency	R at Voc	R at Isc	Power W	RShunt ohms	Cell Temp start	Cell Temp end	Exposure	Time	Date
1.10171284	0.00178329	23.10861278	0.00145483	0.77308582	1.12471003	57.2466	14.5744	146.435375	16461.547	0.00161093	NaN	NaN	NaN	8.219	15:01:12	05/15/2024

Vmeas	Imeas
-0.10000000	0.00178593
-0.08700000	0.00178564
-0.07400000	0.00178543
-0.06100000	0.00178505
-0.04800000	0.00178503
-0.03500000	0.00178393
-0.02200000	0.00178403
-0.00900000	0.00178397
0.00400000	0.00178353
0.01700000	0.00178278
0.03000000	0.00178236
0.04300000	0.00178166
0.05600000	0.00178143
0.06900000	0.00178075
0.08200000	0.00177968
0.09500000	0.00177945
0.10800000	0.00177859
0.12100000	0.00177867
0.13400000	0.00177764
0.14700000	0.00177614
0.16000000	0.00177583
0.17300000	0.00177506
0.18600000	0.00177385
0.19900000	0.00177325
0.21200000	0.00177212
0.22500000	0.00177047
0.23800000	0.00176949
0.25100000	0.00176820
0.26400000	0.00176676
0.27700000	0.00176545
0.29000000	0.00176357
0.30300000	0.00176219
0.31600000	0.00175999
0.32900000	0.00175772
0.34200000	0.00175607
0.35500000	0.00175401
0.36800000	0.00175185
0.38100000	0.00174861
0.39400000	0.00174573
0.40700000	0.00174344
0.42000000	0.00173965
0.43300000	0.00173643
0.44600000	0.00173312
0.45900000	0.00172818
0.47200000	0.00172471
0.48500000	0.00172002
0.49800000	0.00171498
0.51100000	0.00170986
0.52400000	0.00170391
0.53700000	0.00169763
0.55000000	0.00169155
0.56300000	0.00168411
0.57600000	0.00167646
0.58900000	0.00166830
0.60200000	0.00165872
0.61500000	0.00164918
0.62800000	0.00163897
0.64100000	0.00162840
0.65400000	0.00161571
0.66700000	0.00160304
0.68000000	0.00158951
0.69300000	0.00157484
0.70600000	0.00155903
0.71900000	0.00154177
0.73200000	0.00152312
0.74500000	0.00150335
0.75800000	0.00148171
0.77100000	0.00145866
0.78400000	0.00143383
0.79700000	0.00140668
0.81000000	0.00137682
0.82300000	0.00134525
0.83600000	0.00131065
0.84900000	0.00127402
0.86200000	0.00123465
0.87500000	0.00119205
0.88800000	0.00114665
0.90100000	0.00109832
0.91400000	0.00104746
0.92700000	0.00101566
0.94000000	0.00095619
0.95300000	0.00089339
0.96600000	0.00082828
0.97900000	0.00076035
0.99200000	0.00069044
1.00500000	0.00061737
1.01800000	0.00054163
1.03100000	0.00046356
1.04400000	0.00038283
1.05700000	0.00029945
1.07000000	0.00021352
1.08300000	0.00012520
1.09600000	0.00004698
1.10900000	-0.00004771
1.12200000	-0.00012466
1.13500000	-0.00022620
1.14800000	-0.00032958
1.16100000	-0.00043495
1.17400000	-0.00054183
1.18700000	-0.00065070
1.20000000	-0.00076123
