Repository: Adam-Dvorak1/YanLab

File: Data/IV_data/2024-06-04-A3-1_A3-6/A3-1-A_ITO+SnO2+PVSK+C6Br+Spiro+Carbon (Antisolvent) 2024-06-04 15-07-54.txt
Device Id	Operator	Recipe
A3-1-A_ITO+SnO2+PVSK+C6Br+Spiro+Carbon (Antisolvent)	Unknown	Jacob PVSKT _ 0.077cm^2 (nature recipe).IV

Sample Area	Irradiance	Pre sweep delay	Bias Direction	Max Reverse Bias	Max Forward Bias	Num Sweep Points	Dwell Time	Current Limit	PVIV 10A I-AMP	Average	Dark Current	Rshunt V-Lo	Rshunt V-Hi
0.077170	1.0000	0.5000	0	-0.1000	1.2000	101	10	130	0	1	0	-0.6000	-0.1000

Voc V	Isc A	Jsc mA/cm2	Imax A	Vmax V	Pmax mW	Fill Factor	Efficiency	R at Voc	R at Isc	Power W	RShunt ohms	Cell Temp start	Cell Temp end	Exposure	Time	Date
0.00954833	0.00013870	1.79736929	0.00000000	NaN	NaN	NaN	NaN	84.756968	54.614	0.00000059	NaN	NaN	NaN	8.375	15:07:54	06/04/2024

Vmeas	Imeas
1.20000000	-0.02056880
1.18700000	-0.01761409
1.17400000	-0.01796302
1.16100000	-0.01787927
1.14800000	-0.01853002
1.13500000	-0.01705423
1.12200000	-0.01686820
1.10900000	-0.01778492
1.09600000	-0.01729259
1.08300000	-0.01706580
1.07000000	-0.01691177
1.05700000	-0.01644966
1.04400000	-0.01631941
1.03100000	-0.01574783
1.01800000	-0.01613907
1.00500000	-0.01594940
0.99200000	-0.01470360
0.97900000	-0.01492285
0.96600000	-0.01494206
0.95300000	-0.01389188
0.94000000	-0.01431278
0.92700000	-0.01443909
0.91400000	-0.01410012
0.90100000	-0.01409770
0.88800000	-0.01376844
0.87500000	-0.01334588
0.86200000	-0.01291525
0.84900000	-0.01211913
0.83600000	-0.01200024
0.82300000	-0.01172678
0.81000000	-0.01153762
0.79700000	-0.01152328
0.78400000	-0.01129918
0.77100000	-0.01128496
0.75800000	-0.01106785
0.74500000	-0.01082653
0.73200000	-0.01062154
0.71900000	-0.01037380
0.70600000	-0.01013697
0.69300000	-0.00990430
0.68000000	-0.00964774
0.66700000	-0.00945222
0.65400000	-0.00915985
0.64100000	-0.00902538
0.62800000	-0.00884075
0.61500000	-0.00863373
0.60200000	-0.00842164
0.58900000	-0.00822094
0.57600000	-0.00797660
0.56300000	-0.00780943
0.55000000	-0.00758725
0.53700000	-0.00741012
0.52400000	-0.00719289
0.51100000	-0.00701408
0.49800000	-0.00683411
0.48500000	-0.00663872
0.47200000	-0.00643092
0.45900000	-0.00623983
0.44600000	-0.00604686
0.43300000	-0.00584666
0.42000000	-0.00565470
0.40700000	-0.00544892
0.39400000	-0.00524556
0.38100000	-0.00505300
0.36800000	-0.00486826
0.35500000	-0.00468078
0.34200000	-0.00449223
0.32900000	-0.00430482
0.31600000	-0.00411315
0.30300000	-0.00393183
0.29000000	-0.00374207
0.27700000	-0.00355560
0.26400000	-0.00337344
0.25100000	-0.00319571
0.23800000	-0.00301002
0.22500000	-0.00283168
0.21200000	-0.00265308
0.19900000	-0.00247593
0.18600000	-0.00229741
0.17300000	-0.00211737
0.16000000	-0.00194115
0.14700000	-0.00176401
0.13400000	-0.00158926
0.12100000	-0.00141477
0.10800000	-0.00124299
0.09500000	-0.00107397
0.08200000	-0.00089534
0.06900000	-0.00073173
0.05600000	-0.00056900
0.04300000	-0.00040749
0.03000000	-0.00024956
0.01700000	-0.00008792
0.00400000	0.00006546
-0.00900000	0.00030350
-0.02200000	0.00042542
-0.03500000	0.00054589
-0.04800000	0.00066469
-0.06100000	0.00078296
-0.07400000	0.00090045
-0.08700000	0.00101744
-0.10000000	0.00112962

File: Data/IV_data/2024-06-04-A3-1_A3-6/A3-1-C_ITO+SnO2+PVSK+C6Br+Spiro+Carbon (Antisolvent) 2024-06-04 15-10-53.txt
Device Id	Operator	Recipe
A3-1-C_ITO+SnO2+PVSK+C6Br+Spiro+Carbon (Antisolvent)	Unknown	Jacob PVSKT _ 0.077cm^2 (nature recipe).IV

Sample Area	Irradiance	Pre sweep delay	Bias Direction	Max Reverse Bias	Max Forward Bias	Num Sweep Points	Dwell Time	Current Limit	PVIV 10A I-AMP	Average	Dark Current	Rshunt V-Lo	Rshunt V-Hi
0.077170	1.0000	0.5000	0	-0.1000	1.2000	101	10	130	0	1	0	-0.6000	-0.1000

Voc V	Isc A	Jsc mA/cm2	Imax A	Vmax V	Pmax mW	Fill Factor	Efficiency	R at Voc	R at Isc	Power W	RShunt ohms	Cell Temp start	Cell Temp end	Exposure	Time	Date
0.02061272	0.00028740	3.72424717	0.00023281	0.00400000	0.00093124	15.7196	0.0121	71.240297	73.274	0.00000297	NaN	NaN	NaN	8.359	15:10:53	06/04/2024

Vmeas	Imeas
1.20000000	-0.01863068
1.18700000	-0.01859047
1.17400000	-0.01883072
1.16100000	-0.01876238
1.14800000	-0.01762056
1.13500000	-0.01747691
1.12200000	-0.01732102
1.10900000	-0.01695554
1.09600000	-0.01681583
1.08300000	-0.01674690
1.07000000	-0.01642850
1.05700000	-0.01604179
1.04400000	-0.01591756
1.03100000	-0.01541817
1.01800000	-0.01553654
1.00500000	-0.01522197
0.99200000	-0.01530103
0.97900000	-0.01513099
0.96600000	-0.01487760
0.95300000	-0.01473720
0.94000000	-0.01450289
0.92700000	-0.01410677
0.91400000	-0.01386271
0.90100000	-0.01382456
0.88800000	-0.01367002
0.87500000	-0.01343264
0.86200000	-0.01323225
0.84900000	-0.01334800
0.83600000	-0.01310758
0.82300000	-0.01294804
0.81000000	-0.01269152
0.79700000	-0.01235866
0.78400000	-0.01222766
0.77100000	-0.01209897
0.75800000	-0.01183623
0.74500000	-0.01162788
0.73200000	-0.01134794
0.71900000	-0.01102780
0.70600000	-0.01084396
0.69300000	-0.01065125
0.68000000	-0.01032769
0.66700000	-0.01015892
0.65400000	-0.00991674
0.64100000	-0.00986711
0.62800000	-0.00962093
0.61500000	-0.00936638
0.60200000	-0.00915503
0.58900000	-0.00880631
0.57600000	-0.00860603
0.56300000	-0.00834828
0.55000000	-0.00815187
0.53700000	-0.00791765
0.52400000	-0.00771344
0.51100000	-0.00748750
0.49800000	-0.00725985
0.48500000	-0.00706526
0.47200000	-0.00681496
0.45900000	-0.00662625
0.44600000	-0.00648712
0.43300000	-0.00628587
0.42000000	-0.00601188
0.40700000	-0.00582024
0.39400000	-0.00560643
0.38100000	-0.00541704
0.36800000	-0.00524667
0.35500000	-0.00505000
0.34200000	-0.00484728
0.32900000	-0.00462177
0.31600000	-0.00441801
0.30300000	-0.00423207
0.29000000	-0.00402516
0.27700000	-0.00382005
0.26400000	-0.00362219
0.25100000	-0.00342914
0.23800000	-0.00323076
0.22500000	-0.00302869
0.21200000	-0.00281178
0.19900000	-0.00261715
0.18600000	-0.00242662
0.17300000	-0.00224251
0.16000000	-0.00205023
0.14700000	-0.00185601
0.13400000	-0.00166187
0.12100000	-0.00145923
0.10800000	-0.00127023
0.09500000	-0.00106564
0.08200000	-0.00086265
0.06900000	-0.00068159
0.05600000	-0.00049953
0.04300000	-0.00031592
0.03000000	-0.00013177
0.01700000	0.00005071
0.00400000	0.00023281
-0.00900000	0.00041023
-0.02200000	0.00058728
-0.03500000	0.00076393
-0.04800000	0.00093969
-0.06100000	0.00112058
-0.07400000	0.00130312
-0.08700000	0.00148419
-0.10000000	0.00166410

File: Data/IV_data/2024-06-04-A3-1_A3-6/A3-1-E_ITO+SnO2+PVSK+C6Br+Spiro+Carbon (Antisolvent) 2024-06-04 15-09-34.txt
Device Id	Operator	Recipe
A3-1-D_ITO+SnO2+PVSK+C6Br+Spiro+Carbon (Antisolvent)	Unknown	Jacob PVSKT _ 0.077cm^2 (nature recipe).IV

Sample Area	Irradiance	Pre sweep delay	Bias Direction	Max Reverse Bias	Max Forward Bias	Num Sweep Points	Dwell Time	Current Limit	PVIV 10A I-AMP	Average	Dark Current	Rshunt V-Lo	Rshunt V-Hi
0.077170	1.0000	0.5000	0	-0.1000	1.2000	101	10	130	0	1	0	-0.6000	-0.1000

Voc V	Isc A	Jsc mA/cm2	Imax A	Vmax V	Pmax mW	Fill Factor	Efficiency	R at Voc	R at Isc	Power W	RShunt ohms	Cell Temp start	Cell Temp end	Exposure	Time	Date
1.05712520	0.00147044	19.05461528	0.00115152	0.76311402	0.87874468	56.5311	11.3871	148.653533	7346.290	0.00126114	NaN	NaN	NaN	8.484	15:09:34	06/04/2024

Vmeas	Imeas
1.20000000	-0.00096392
1.18700000	-0.00088247
1.17400000	-0.00079617
1.16100000	-0.00070774
1.14800000	-0.00061844
1.13500000	-0.00052902
1.12200000	-0.00043973
1.10900000	-0.00035140
1.09600000	-0.00026415
1.08300000	-0.00017802
1.07000000	-0.00008561
1.05700000	0.00000394
1.04400000	0.00009609
1.03100000	0.00018370
1.01800000	0.00025928
1.00500000	0.00033249
0.99200000	0.00040356
0.97900000	0.00047186
0.96600000	0.00053734
0.95300000	0.00059919
0.94000000	0.00065832
0.92700000	0.00071387
0.91400000	0.00076599
0.90100000	0.00081490
0.88800000	0.00086023
0.87500000	0.00090223
0.86200000	0.00094099
0.84900000	0.00097669
0.83600000	0.00100977
0.82300000	0.00103991
0.81000000	0.00106930
0.79700000	0.00109453
0.78400000	0.00111767
0.77100000	0.00113910
0.75800000	0.00115902
0.74500000	0.00117725
0.73200000	0.00119411
0.71900000	0.00120955
0.70600000	0.00122403
0.69300000	0.00123768
0.68000000	0.00125029
0.66700000	0.00126222
0.65400000	0.00127338
0.64100000	0.00128327
0.62800000	0.00129267
0.61500000	0.00130215
0.60200000	0.00131056
0.58900000	0.00131882
0.57600000	0.00132630
0.56300000	0.00133376
0.55000000	0.00134026
0.53700000	0.00134683
0.52400000	0.00135364
0.51100000	0.00135899
0.49800000	0.00136484
0.48500000	0.00136996
0.47200000	0.00137519
0.45900000	0.00138032
0.44600000	0.00138501
0.43300000	0.00138968
0.42000000	0.00139408
0.40700000	0.00139771
0.39400000	0.00140169
0.38100000	0.00140550
0.36800000	0.00140892
0.35500000	0.00141235
0.34200000	0.00141577
0.32900000	0.00141921
0.31600000	0.00142229
0.30300000	0.00142491
0.29000000	0.00142774
0.27700000	0.00143070
0.26400000	0.00143367
0.25100000	0.00143592
0.23800000	0.00143809
0.22500000	0.00144036
0.21200000	0.00144311
0.19900000	0.00144509
0.18600000	0.00144684
0.17300000	0.00144851
0.16000000	0.00145090
0.14700000	0.00145254
0.13400000	0.00145473
0.12100000	0.00145662
0.10800000	0.00145802
0.09500000	0.00145990
0.08200000	0.00146117
0.06900000	0.00146271
0.05600000	0.00146400
0.04300000	0.00146539
0.03000000	0.00146725
0.01700000	0.00146886
0.00400000	0.00146972
-0.00900000	0.00147425
-0.02200000	0.00147328
-0.03500000	0.00147443
-0.04800000	0.00147548
-0.06100000	0.00147645
-0.07400000	0.00147767
-0.08700000	0.00147890
-0.10000000	0.00148000

File: Data/IV_data/2024-06-04-A3-1_A3-6/A3-2-A_ITO+SnO2+PVSK+C6Br+Spiro+Carbon (Antisolvent) 2024-06-04 15-12-56.txt
Device Id	Operator	Recipe
A3-2-A_ITO+SnO2+PVSK+C6Br+Spiro+Carbon (Antisolvent)	Unknown	Jacob PVSKT _ 0.077cm^2 (nature recipe).IV

Sample Area	Irradiance	Pre sweep delay	Bias Direction	Max Reverse Bias	Max Forward Bias	Num Sweep Points	Dwell Time	Current Limit	PVIV 10A I-AMP	Average	Dark Current	Rshunt V-Lo	Rshunt V-Hi
0.077170	1.0000	0.5000	0	-0.1000	1.2000	101	10	130	0	1	0	-0.6000	-0.1000

Voc V	Isc A	Jsc mA/cm2	Imax A	Vmax V	Pmax mW	Fill Factor	Efficiency	R at Voc	R at Isc	Power W	RShunt ohms	Cell Temp start	Cell Temp end	Exposure	Time	Date
0.00327542	0.00015752	2.04120499	0.00000000	NaN	NaN	NaN	NaN	20.793690	20.794	0.00000026	NaN	NaN	NaN	8.359	15:12:56	06/04/2024

Vmeas	Imeas
1.20000000	-0.06865885
1.18700000	-0.06858805
1.17400000	-0.06817760
1.16100000	-0.06761973
1.14800000	-0.06692696
1.13500000	-0.06614725
1.12200000	-0.06528526
1.10900000	-0.06437016
1.09600000	-0.06360503
1.08300000	-0.06262338
1.07000000	-0.06468942
1.05700000	-0.06386603
1.04400000	-0.06334081
1.03100000	-0.06222197
1.01800000	-0.06139976
1.00500000	-0.06038257
0.99200000	-0.05958486
0.97900000	-0.05876965
0.96600000	-0.05755459
0.95300000	-0.05652884
0.94000000	-0.05572912
0.92700000	-0.05460678
0.91400000	-0.05401689
0.90100000	-0.05334871
0.88800000	-0.05248437
0.87500000	-0.05158982
0.86200000	-0.05070587
0.84900000	-0.04979373
0.83600000	-0.04876811
0.82300000	-0.04731719
0.81000000	-0.04531154
0.79700000	-0.04363813
0.78400000	-0.04284342
0.77100000	-0.04196205
0.75800000	-0.04142738
0.74500000	-0.04061207
0.73200000	-0.03982074
0.71900000	-0.03910134
0.70600000	-0.03829816
0.69300000	-0.03740150
0.68000000	-0.03647543
0.66700000	-0.03565944
0.65400000	-0.03476837
0.64100000	-0.03395382
0.62800000	-0.03317337
0.61500000	-0.03253421
0.60200000	-0.03174551
0.58900000	-0.03085412
0.57600000	-0.03003778
0.56300000	-0.02933484
0.55000000	-0.02851063
0.53700000	-0.02775906
0.52400000	-0.02701431
0.51100000	-0.02626682
0.49800000	-0.02555525
0.48500000	-0.02483052
0.47200000	-0.02411562
0.45900000	-0.02339024
0.44600000	-0.02259047
0.43300000	-0.02193791
0.42000000	-0.02121313
0.40700000	-0.02123645
0.39400000	-0.02049183
0.38100000	-0.01976533
0.36800000	-0.01904102
0.35500000	-0.01829487
0.34200000	-0.01756919
0.32900000	-0.01683712
0.31600000	-0.01611904
0.30300000	-0.01539646
0.29000000	-0.01469823
0.27700000	-0.01398799
0.26400000	-0.01329282
0.25100000	-0.01259101
0.23800000	-0.01189257
0.22500000	-0.01120821
0.21200000	-0.01051942
0.19900000	-0.00982246
0.18600000	-0.00914505
0.17300000	-0.00847125
0.16000000	-0.00779720
0.14700000	-0.00712919
0.13400000	-0.00646609
0.12100000	-0.00580715
0.10800000	-0.00515230
0.09500000	-0.00449981
0.08200000	-0.00385440
0.06900000	-0.00321208
0.05600000	-0.00256939
0.04300000	-0.00193338
0.03000000	-0.00129759
0.01700000	-0.00066551
0.00400000	-0.00003485
-0.00900000	0.00059034
-0.02200000	0.00121436
-0.03500000	0.00184906
-0.04800000	0.00248492
-0.06100000	0.00312468
-0.07400000	0.00376821
-0.08700000	0.00441529
-0.10000000	0.00506777

File: Data/IV_data/2024-06-04-A3-1_A3-6/A3-2-B_ITO+SnO2+PVSK+C6Br+Spiro+Carbon (Antisolvent) 2024-06-04 15-13-50.txt
Device Id	Operator	Recipe
A3-2-B_ITO+SnO2+PVSK+C6Br+Spiro+Carbon (Antisolvent)	Unknown	Jacob PVSKT _ 0.077cm^2 (nature recipe).IV

Sample Area	Irradiance	Pre sweep delay	Bias Direction	Max Reverse Bias	Max Forward Bias	Num Sweep Points	Dwell Time	Current Limit	PVIV 10A I-AMP	Average	Dark Current	Rshunt V-Lo	Rshunt V-Hi
0.077170	1.0000	0.5000	0	-0.1000	1.2000	101	10	130	0	1	0	-0.6000	-0.1000

Voc V	Isc A	Jsc mA/cm2	Imax A	Vmax V	Pmax mW	Fill Factor	Efficiency	R at Voc	R at Isc	Power W	RShunt ohms	Cell Temp start	Cell Temp end	Exposure	Time	Date
0.00152336	0.00010676	1.38340557	0.00000000	NaN	NaN	NaN	NaN	14.269370	14.269	0.00000008	NaN	NaN	NaN	8.172	15:13:50	06/04/2024

Vmeas	Imeas
1.20000000	-0.02646297
1.18700000	-0.04425025
1.17400000	-0.04800282
1.16100000	-0.05531282
1.14800000	-0.06242038
1.13500000	-0.07018166
1.12200000	-0.06931193
1.10900000	-0.06853002
1.09600000	-0.07027349
1.08300000	-0.06880021
1.07000000	-0.07221312
1.05700000	-0.07187697
1.04400000	-0.07162113
1.03100000	-0.07052341
1.01800000	-0.06758715
1.00500000	-0.06867141
0.99200000	-0.06827915
0.97900000	-0.06742027
0.96600000	-0.06864984
0.95300000	-0.06791433
0.94000000	-0.06673213
0.92700000	-0.06733195
0.91400000	-0.06217189
0.90100000	-0.06212163
0.88800000	-0.06109792
0.87500000	-0.06113940
0.86200000	-0.05942817
0.84900000	-0.05893008
0.83600000	-0.05918134
0.82300000	-0.05871985
0.81000000	-0.05705692
0.79700000	-0.05605799
0.78400000	-0.05538548
0.77100000	-0.05579411
0.75800000	-0.05593002
0.74500000	-0.05548688
0.73200000	-0.05413831
0.71900000	-0.05443150
0.70600000	-0.05321052
0.69300000	-0.05398706
0.68000000	-0.05169737
0.66700000	-0.05008541
0.65400000	-0.04951600
0.64100000	-0.04811672
0.62800000	-0.04685146
0.61500000	-0.04606111
0.60200000	-0.04499879
0.58900000	-0.04436997
0.57600000	-0.04353791
0.56300000	-0.04256061
0.55000000	-0.04203282
0.53700000	-0.04081958
0.52400000	-0.04002445
0.51100000	-0.03887832
0.49800000	-0.03776963
0.48500000	-0.03668404
0.47200000	-0.03572612
0.45900000	-0.03480470
0.44600000	-0.03372743
0.43300000	-0.03263522
0.42000000	-0.03155715
0.40700000	-0.03037451
0.39400000	-0.02936731
0.38100000	-0.02839814
0.36800000	-0.02740829
0.35500000	-0.02666002
0.34200000	-0.02562466
0.32900000	-0.02463994
0.31600000	-0.02364978
0.30300000	-0.02262682
0.29000000	-0.02162967
0.27700000	-0.02064693
0.26400000	-0.01960392
0.25100000	-0.01858823
0.23800000	-0.01760314
0.22500000	-0.01659634
0.21200000	-0.01560416
0.19900000	-0.01459501
0.18600000	-0.01359351
0.17300000	-0.01256358
0.16000000	-0.01159750
0.14700000	-0.01062642
0.13400000	-0.00963455
0.12100000	-0.00867464
0.10800000	-0.00772392
0.09500000	-0.00676907
0.08200000	-0.00581767
0.06900000	-0.00487176
0.05600000	-0.00391491
0.04300000	-0.00296744
0.03000000	-0.00203242
0.01700000	-0.00110046
0.00400000	-0.00017356
-0.00900000	0.00073748
-0.02200000	0.00159908
-0.03500000	0.00246744
-0.04800000	0.00333263
-0.06100000	0.00419437
-0.07400000	0.00504900
-0.08700000	0.00589819
-0.10000000	0.00671802

File: Data/IV_data/2024-06-04-A3-1_A3-6/A3-2-C_ITO+SnO2+PVSK+C6Br+Spiro+Carbon (Antisolvent) 2024-06-04 15-14-15.txt
Device Id	Operator	Recipe
A3-2-C_ITO+SnO2+PVSK+C6Br+Spiro+Carbon (Antisolvent)	Unknown	Jacob PVSKT _ 0.077cm^2 (nature recipe).IV

Sample Area	Irradiance	Pre sweep delay	Bias Direction	Max Reverse Bias	Max Forward Bias	Num Sweep Points	Dwell Time	Current Limit	PVIV 10A I-AMP	Average	Dark Current	Rshunt V-Lo	Rshunt V-Hi
0.077170	1.0000	0.5000	0	-0.1000	1.2000	101	10	130	0	1	0	-0.6000	-0.1000

Voc V	Isc A	Jsc mA/cm2	Imax A	Vmax V	Pmax mW	Fill Factor	Efficiency	R at Voc	R at Isc	Power W	RShunt ohms	Cell Temp start	Cell Temp end	Exposure	Time	Date
0.00550437	0.00019973	2.58821698	0.00000000	NaN	NaN	NaN	NaN	27.129927	27.723	0.00000055	NaN	NaN	NaN	8.359	15:14:15	06/04/2024

Vmeas	Imeas
1.20000000	-0.04595583
1.18700000	-0.04567334
1.17400000	-0.05117268
1.16100000	-0.05097653
1.14800000	-0.05018789
1.13500000	-0.04960337
1.12200000	-0.04916335
1.10900000	-0.04793578
1.09600000	-0.04749767
1.08300000	-0.04727163
1.07000000	-0.04684819
1.05700000	-0.04597701
1.04400000	-0.04533041
1.03100000	-0.04473454
1.01800000	-0.04379189
1.00500000	-0.04341595
0.99200000	-0.04255662
0.97900000	-0.04180975
0.96600000	-0.04132420
0.95300000	-0.04062702
0.94000000	-0.04016316
0.92700000	-0.03975335
0.91400000	-0.03974975
0.90100000	-0.03878684
0.88800000	-0.03842680
0.87500000	-0.03722333
0.86200000	-0.03649716
0.84900000	-0.03573003
0.83600000	-0.03515732
0.82300000	-0.03434236
0.81000000	-0.03387290
0.79700000	-0.03403922
0.78400000	-0.03309254
0.77100000	-0.03270742
0.75800000	-0.03120185
0.74500000	-0.03077719
0.73200000	-0.03073112
0.71900000	-0.03000758
0.70600000	-0.02935424
0.69300000	-0.02869380
0.68000000	-0.02842159
0.66700000	-0.02811090
0.65400000	-0.02772393
0.64100000	-0.02734136
0.62800000	-0.02623608
0.61500000	-0.02537332
0.60200000	-0.02520397
0.58900000	-0.02457912
0.57600000	-0.02437377
0.56300000	-0.02320374
0.55000000	-0.02248589
0.53700000	-0.02178883
0.52400000	-0.02149074
0.51100000	-0.02124361
0.49800000	-0.02023720
0.48500000	-0.01958820
0.47200000	-0.01878828
0.45900000	-0.01815952
0.44600000	-0.01777717
0.43300000	-0.01721691
0.42000000	-0.01663094
0.40700000	-0.01611704
0.39400000	-0.01564166
0.38100000	-0.01486490
0.36800000	-0.01429764
0.35500000	-0.01381142
0.34200000	-0.01340134
0.32900000	-0.01285021
0.31600000	-0.01227510
0.30300000	-0.01175784
0.29000000	-0.01125561
0.27700000	-0.01069275
0.26400000	-0.01017720
0.25100000	-0.00964172
0.23800000	-0.00910743
0.22500000	-0.00857207
0.21200000	-0.00803269
0.19900000	-0.00750211
0.18600000	-0.00697625
0.17300000	-0.00645370
0.16000000	-0.00593286
0.14700000	-0.00541805
0.13400000	-0.00490444
0.12100000	-0.00439330
0.10800000	-0.00388470
0.09500000	-0.00338075
0.08200000	-0.00288106
0.06900000	-0.00238757
0.05600000	-0.00189192
0.04300000	-0.00140150
0.03000000	-0.00090904
0.01700000	-0.00042373
0.00400000	0.00005545
-0.00900000	0.00052437
-0.02200000	0.00100220
-0.03500000	0.00146143
-0.04800000	0.00193686
-0.06100000	0.00241519
-0.07400000	0.00289361
-0.08700000	0.00337600
-0.10000000	0.00385499

File: Data/IV_data/2024-06-04-A3-1_A3-6/A3-2-D_ITO+SnO2+PVSK+C6Br+Spiro+Carbon (Antisolvent) 2024-06-04 15-15-43.txt
Device Id	Operator	Recipe
A3-2-D_ITO+SnO2+PVSK+C6Br+Spiro+Carbon (Antisolvent)	Unknown	Jacob PVSKT _ 0.077cm^2 (nature recipe).IV

Sample Area	Irradiance	Pre sweep delay	Bias Direction	Max Reverse Bias	Max Forward Bias	Num Sweep Points	Dwell Time	Current Limit	PVIV 10A I-AMP	Average	Dark Current	Rshunt V-Lo	Rshunt V-Hi
0.077170	1.0000	0.5000	0	-0.1000	1.2000	101	10	130	0	1	0	-0.6000	-0.1000

Voc V	Isc A	Jsc mA/cm2	Imax A	Vmax V	Pmax mW	Fill Factor	Efficiency	R at Voc	R at Isc	Power W	RShunt ohms	Cell Temp start	Cell Temp end	Exposure	Time	Date
0.02949604	0.00026054	3.37621066	0.00000000	NaN	NaN	NaN	NaN	121.127370	109.457	0.00000374	NaN	NaN	NaN	8.437	15:15:43	06/04/2024

Vmeas	Imeas
1.20000000	-0.00896320
1.18700000	-0.00911090
1.17400000	-0.00852084
1.16100000	-0.00817239
1.14800000	-0.00889774
1.13500000	-0.00940824
1.12200000	-0.00861227
1.10900000	-0.00908491
1.09600000	-0.00855962
1.08300000	-0.00852410
1.07000000	-0.00840526
1.05700000	-0.00922188
1.04400000	-0.00881475
1.03100000	-0.00872621
1.01800000	-0.00852925
1.00500000	-0.00824961
0.99200000	-0.00754748
0.97900000	-0.00819762
0.96600000	-0.00781507
0.95300000	-0.00730443
0.94000000	-0.00765365
0.92700000	-0.00739408
0.91400000	-0.00751884
0.90100000	-0.00734359
0.88800000	-0.00723160
0.87500000	-0.00718354
0.86200000	-0.00750046
0.84900000	-0.00788070
0.83600000	-0.00780604
0.82300000	-0.00774562
0.81000000	-0.00757744
0.79700000	-0.00746814
0.78400000	-0.00725054
0.77100000	-0.00729671
0.75800000	-0.00716990
0.74500000	-0.00701936
0.73200000	-0.00668976
0.71900000	-0.00653801
0.70600000	-0.00636137
0.69300000	-0.00625922
0.68000000	-0.00661378
0.66700000	-0.00651056
0.65400000	-0.00643810
0.64100000	-0.00620704
0.62800000	-0.00608002
0.61500000	-0.00592320
0.60200000	-0.00577089
0.58900000	-0.00555872
0.57600000	-0.00544497
0.56300000	-0.00529196
0.55000000	-0.00510732
0.53700000	-0.00490163
0.52400000	-0.00488448
0.51100000	-0.00472169
0.49800000	-0.00458100
0.48500000	-0.00444563
0.47200000	-0.00436913
0.45900000	-0.00420604
0.44600000	-0.00407799
0.43300000	-0.00395044
0.42000000	-0.00381949
0.40700000	-0.00369234
0.39400000	-0.00355549
0.38100000	-0.00341591
0.36800000	-0.00328802
0.35500000	-0.00315041
0.34200000	-0.00301918
0.32900000	-0.00289497
0.31600000	-0.00276607
0.30300000	-0.00263585
0.29000000	-0.00251801
0.27700000	-0.00239797
0.26400000	-0.00226867
0.25100000	-0.00213678
0.23800000	-0.00200330
0.22500000	-0.00185236
0.21200000	-0.00172367
0.19900000	-0.00159781
0.18600000	-0.00146868
0.17300000	-0.00134441
0.16000000	-0.00121736
0.14700000	-0.00108728
0.13400000	-0.00096834
0.12100000	-0.00084466
0.10800000	-0.00072039
0.09500000	-0.00059655
0.08200000	-0.00046927
0.06900000	-0.00034817
0.05600000	-0.00022773
0.04300000	-0.00010735
0.03000000	-0.00000416
0.01700000	0.00010316
0.00400000	0.00022400
-0.00900000	0.00034277
-0.02200000	0.00045976
-0.03500000	0.00057641
-0.04800000	0.00069188
-0.06100000	0.00080788
-0.07400000	0.00092297
-0.08700000	0.00103796
-0.10000000	0.00115622

File: Data/IV_data/2024-06-04-A3-1_A3-6/A3-4-A_ITO+SnO2+PVSK+C6Br+Spiro+Carbon (Air quench) 2024-06-04 15-19-25.txt
Device Id	Operator	Recipe
A3-3-A_ITO+SnO2+PVSK+C6Br+Spiro+Carbon (Antisolvent)	Unknown	Jacob PVSKT _ 0.077cm^2 (nature recipe).IV

Sample Area	Irradiance	Pre sweep delay	Bias Direction	Max Reverse Bias	Max Forward Bias	Num Sweep Points	Dwell Time	Current Limit	PVIV 10A I-AMP	Average	Dark Current	Rshunt V-Lo	Rshunt V-Hi
0.077170	1.0000	0.5000	0	-0.1000	1.2000	101	10	130	0	1	0	-0.6000	-0.1000

Voc V	Isc A	Jsc mA/cm2	Imax A	Vmax V	Pmax mW	Fill Factor	Efficiency	R at Voc	R at Isc	Power W	RShunt ohms	Cell Temp start	Cell Temp end	Exposure	Time	Date
0.70147697	0.00137680	17.84110315	0.00076328	0.36768302	0.28064667	29.0587	3.6367	373.557806	819.348	0.00053552	NaN	NaN	NaN	8.547	15:19:25	06/04/2024

Vmeas	Imeas
1.20000000	-0.00191128
1.18700000	-0.00182084
1.17400000	-0.00179455
1.16100000	-0.00177380
1.14800000	-0.00175079
1.13500000	-0.00170068
1.12200000	-0.00164401
1.10900000	-0.00158526
1.09600000	-0.00151735
1.08300000	-0.00146051
1.07000000	-0.00140307
1.05700000	-0.00132542
1.04400000	-0.00125680
1.03100000	-0.00119608
1.01800000	-0.00114279
1.00500000	-0.00108593
0.99200000	-0.00101986
0.97900000	-0.00095070
0.96600000	-0.00088434
0.95300000	-0.00084107
0.94000000	-0.00077558
0.92700000	-0.00072247
0.91400000	-0.00067637
0.90100000	-0.00062657
0.88800000	-0.00057627
0.87500000	-0.00052790
0.86200000	-0.00048166
0.84900000	-0.00043268
0.83600000	-0.00038402
0.82300000	-0.00034737
0.81000000	-0.00030642
0.79700000	-0.00026272
0.78400000	-0.00022341
0.77100000	-0.00018654
0.75800000	-0.00015607
0.74500000	-0.00011743
0.73200000	-0.00007762
0.71900000	-0.00004282
0.70600000	-0.00001517
0.69300000	0.00002603
0.68000000	0.00006092
0.66700000	0.00009272
0.65400000	0.00012243
0.64100000	0.00016035
0.62800000	0.00019442
0.61500000	0.00022508
0.60200000	0.00025647
0.58900000	0.00028729
0.57600000	0.00031568
0.56300000	0.00034442
0.55000000	0.00037638
0.53700000	0.00040496
0.52400000	0.00043139
0.51100000	0.00045677
0.49800000	0.00048709
0.48500000	0.00051931
0.47200000	0.00054479
0.45900000	0.00057647
0.44600000	0.00060135
0.43300000	0.00062586
0.42000000	0.00065407
0.40700000	0.00067954
0.39400000	0.00070899
0.38100000	0.00073394
0.36800000	0.00076482
0.35500000	0.00078870
0.34200000	0.00081381
0.32900000	0.00084565
0.31600000	0.00086521
0.30300000	0.00089650
0.29000000	0.00091428
0.27700000	0.00093862
0.26400000	0.00096577
0.25100000	0.00098351
0.23800000	0.00101092
0.22500000	0.00103270
0.21200000	0.00106054
0.19900000	0.00107545
0.18600000	0.00109864
0.17300000	0.00111575
0.16000000	0.00113921
0.14700000	0.00116119
0.13400000	0.00117634
0.12100000	0.00120604
0.10800000	0.00122203
0.09500000	0.00124765
0.08200000	0.00126804
0.06900000	0.00128506
0.05600000	0.00130291
0.04300000	0.00131856
0.03000000	0.00133992
0.01700000	0.00136043
0.00400000	0.00137817
-0.00900000	0.00139257
-0.02200000	0.00140701
-0.03500000	0.00142197
-0.04800000	0.00143516
-0.06100000	0.00144818
-0.07400000	0.00146074
-0.08700000	0.00147219
-0.10000000	0.00148119

File: Data/IV_data/2024-06-04-A3-1_A3-6/A3-4-B_ITO+SnO2+PVSK+C6Br+Spiro+Carbon (Air quench) 2024-06-04 15-20-38.txt
Device Id	Operator	Recipe
A3-4-B_ITO+SnO2+PVSK+C6Br+Spiro+Carbon (Antisolvent)	Unknown	Jacob PVSKT _ 0.077cm^2 (nature recipe).IV

Sample Area	Irradiance	Pre sweep delay	Bias Direction	Max Reverse Bias	Max Forward Bias	Num Sweep Points	Dwell Time	Current Limit	PVIV 10A I-AMP	Average	Dark Current	Rshunt V-Lo	Rshunt V-Hi
0.077170	1.0000	0.5000	0	-0.1000	1.2000	101	10	130	0	1	0	-0.6000	-0.1000

Voc V	Isc A	Jsc mA/cm2	Imax A	Vmax V	Pmax mW	Fill Factor	Efficiency	R at Voc	R at Isc	Power W	RShunt ohms	Cell Temp start	Cell Temp end	Exposure	Time	Date
0.41538167	0.00111158	14.40427976	0.00055537	0.21179213	0.11762269	25.4744	1.5242	354.291855	391.008	0.00023379	NaN	NaN	NaN	8.359	15:20:38	06/04/2024

Vmeas	Imeas
1.20000000	-0.00339732
1.18700000	-0.00323698
1.17400000	-0.00315937
1.16100000	-0.00297319
1.14800000	-0.00286750
1.13500000	-0.00287332
1.12200000	-0.00277939
1.10900000	-0.00278065
1.09600000	-0.00270465
1.08300000	-0.00262258
1.07000000	-0.00254914
1.05700000	-0.00248010
1.04400000	-0.00240690
1.03100000	-0.00233706
1.01800000	-0.00226421
1.00500000	-0.00219394
0.99200000	-0.00212118
0.97900000	-0.00205513
0.96600000	-0.00198716
0.95300000	-0.00192881
0.94000000	-0.00186193
0.92700000	-0.00180513
0.91400000	-0.00174504
0.90100000	-0.00168655
0.88800000	-0.00163104
0.87500000	-0.00157731
0.86200000	-0.00152219
0.84900000	-0.00146813
0.83600000	-0.00141657
0.82300000	-0.00136426
0.81000000	-0.00131215
0.79700000	-0.00126050
0.78400000	-0.00120753
0.77100000	-0.00115433
0.75800000	-0.00108574
0.74500000	-0.00101847
0.73200000	-0.00099440
0.71900000	-0.00093875
0.70600000	-0.00088906
0.69300000	-0.00084225
0.68000000	-0.00078735
0.66700000	-0.00075269
0.65400000	-0.00071355
0.64100000	-0.00067826
0.62800000	-0.00063386
0.61500000	-0.00058266
0.60200000	-0.00054290
0.58900000	-0.00050561
0.57600000	-0.00046796
0.56300000	-0.00042785
0.55000000	-0.00039091
0.53700000	-0.00035213
0.52400000	-0.00031381
0.51100000	-0.00027569
0.49800000	-0.00023805
0.48500000	-0.00020043
0.47200000	-0.00016229
0.45900000	-0.00012438
0.44600000	-0.00008706
0.43300000	-0.00005021
0.42000000	-0.00001180
0.40700000	0.00002420
0.39400000	0.00006078
0.38100000	0.00009595
0.36800000	0.00013266
0.35500000	0.00016773
0.34200000	0.00020324
0.32900000	0.00023904
0.31600000	0.00027509
0.30300000	0.00031019
0.29000000	0.00034558
0.27700000	0.00037986
0.26400000	0.00041475
0.25100000	0.00045051
0.23800000	0.00048615
0.22500000	0.00052049
0.21200000	0.00055441
0.19900000	0.00058936
0.18600000	0.00062302
0.17300000	0.00065855
0.16000000	0.00069305
0.14700000	0.00072730
0.13400000	0.00076107
0.12100000	0.00079507
0.10800000	0.00082931
0.09500000	0.00086397
0.08200000	0.00089778
0.06900000	0.00093140
0.05600000	0.00096589
0.04300000	0.00099860
0.03000000	0.00103357
0.01700000	0.00106775
0.00400000	0.00110147
-0.00900000	0.00113540
-0.02200000	0.00116727
-0.03500000	0.00120103
-0.04800000	0.00123360
-0.06100000	0.00126471
-0.07400000	0.00129856
-0.08700000	0.00133264
-0.10000000	0.00136722

File: Data/IV_data/2024-06-04-A3-1_A3-6/A3-4-C_ITO+SnO2+PVSK+C6Br+Spiro+Carbon (Air quench) 2024-06-04 15-21-52.txt
Device Id	Operator	Recipe
A3-4-C_ITO+SnO2+PVSK+C6Br+Spiro+Carbon (Antisolvent)	Unknown	Jacob PVSKT _ 0.077cm^2 (nature recipe).IV

Sample Area	Irradiance	Pre sweep delay	Bias Direction	Max Reverse Bias	Max Forward Bias	Num Sweep Points	Dwell Time	Current Limit	PVIV 10A I-AMP	Average	Dark Current	Rshunt V-Lo	Rshunt V-Hi
0.077170	1.0000	0.5000	0	-0.1000	1.2000	101	10	130	0	1	0	-0.6000	-0.1000

Voc V	Isc A	Jsc mA/cm2	Imax A	Vmax V	Pmax mW	Fill Factor	Efficiency	R at Voc	R at Isc	Power W	RShunt ohms	Cell Temp start	Cell Temp end	Exposure	Time	Date
0.25026825	0.00094867	12.29323870	0.00048007	0.12488627	0.05995464	25.2524	0.7769	263.200554	267.622	0.00011973	NaN	NaN	NaN	8.562	15:21:52	06/04/2024

Vmeas	Imeas
1.20000000	-0.00446468
1.18700000	-0.00467342
1.17400000	-0.00446443
1.16100000	-0.00432732
1.14800000	-0.00416093
1.13500000	-0.00430835
1.12200000	-0.00411341
1.10900000	-0.00401677
1.09600000	-0.00395125
1.08300000	-0.00397301
1.07000000	-0.00388200
1.05700000	-0.00379584
1.04400000	-0.00369706
1.03100000	-0.00359847
1.01800000	-0.00351299
1.00500000	-0.00340236
0.99200000	-0.00337158
0.97900000	-0.00339281
0.96600000	-0.00326509
0.95300000	-0.00322623
0.94000000	-0.00317403
0.92700000	-0.00309816
0.91400000	-0.00288204
0.90100000	-0.00296678
0.88800000	-0.00280284
0.87500000	-0.00275364
0.86200000	-0.00264268
0.84900000	-0.00251608
0.83600000	-0.00257184
0.82300000	-0.00251985
0.81000000	-0.00246480
0.79700000	-0.00241962
0.78400000	-0.00232950
0.77100000	-0.00231230
0.75800000	-0.00221564
0.74500000	-0.00219584
0.73200000	-0.00211594
0.71900000	-0.00205125
0.70600000	-0.00199092
0.69300000	-0.00193584
0.68000000	-0.00186259
0.66700000	-0.00181322
0.65400000	-0.00172527
0.64100000	-0.00166629
0.62800000	-0.00159665
0.61500000	-0.00154333
0.60200000	-0.00145760
0.58900000	-0.00141026
0.57600000	-0.00134812
0.56300000	-0.00128693
0.55000000	-0.00121779
0.53700000	-0.00116421
0.52400000	-0.00108597
0.51100000	-0.00105856
0.49800000	-0.00100727
0.48500000	-0.00095987
0.47200000	-0.00089916
0.45900000	-0.00082747
0.44600000	-0.00076513
0.43300000	-0.00071576
0.42000000	-0.00066139
0.40700000	-0.00060855
0.39400000	-0.00056407
0.38100000	-0.00051178
0.36800000	-0.00046071
0.35500000	-0.00040655
0.34200000	-0.00035524
0.32900000	-0.00030646
0.31600000	-0.00025668
0.30300000	-0.00020721
0.29000000	-0.00015686
0.27700000	-0.00010646
0.26400000	-0.00005246
0.25100000	-0.00000220
0.23800000	0.00004632
0.22500000	0.00009769
0.21200000	0.00014966
0.19900000	0.00019905
0.18600000	0.00024986
0.17300000	0.00030120
0.16000000	0.00034766
0.14700000	0.00039712
0.13400000	0.00044557
0.12100000	0.00049510
0.10800000	0.00054506
0.09500000	0.00059417
0.08200000	0.00064316
0.06900000	0.00069152
0.05600000	0.00073994
0.04300000	0.00078846
0.03000000	0.00083731
0.01700000	0.00088566
0.00400000	0.00093372
-0.00900000	0.00098230
-0.02200000	0.00102958
-0.03500000	0.00107237
-0.04800000	0.00112276
-0.06100000	0.00117282
-0.07400000	0.00122209
-0.08700000	0.00127158
-0.10000000	0.00132085

File: Data/IV_data/2024-06-04-A3-1_A3-6/A3-5-A_ITO+SnO2+PVSK+C6Br+Spiro+Carbon (Air quench) 2024-06-04 15-25-28.txt
Device Id	Operator	Recipe
A3-5-A_ITO+SnO2+PVSK+C6Br+Spiro+Carbon (Antisolvent)	Unknown	Jacob PVSKT _ 0.077cm^2 (nature recipe).IV

Sample Area	Irradiance	Pre sweep delay	Bias Direction	Max Reverse Bias	Max Forward Bias	Num Sweep Points	Dwell Time	Current Limit	PVIV 10A I-AMP	Average	Dark Current	Rshunt V-Lo	Rshunt V-Hi
0.077170	1.0000	0.5000	0	-0.1000	1.2000	101	10	130	0	1	0	-0.6000	-0.1000

Voc V	Isc A	Jsc mA/cm2	Imax A	Vmax V	Pmax mW	Fill Factor	Efficiency	R at Voc	R at Isc	Power W	RShunt ohms	Cell Temp start	Cell Temp end	Exposure	Time	Date
0.12417215	0.00089326	11.57521935	0.00045275	0.06176368	0.02796334	25.2108	0.3624	135.113506	144.698	0.00005629	NaN	NaN	NaN	8.359	15:25:28	06/04/2024

Vmeas	Imeas
1.20000000	-0.00938490
1.18700000	-0.00927855
1.17400000	-0.00895130
1.16100000	-0.00868026
1.14800000	-0.00878489
1.13500000	-0.00890777
1.12200000	-0.00883131
1.10900000	-0.00867008
1.09600000	-0.00830623
1.08300000	-0.00820178
1.07000000	-0.00811395
1.05700000	-0.00799631
1.04400000	-0.00785876
1.03100000	-0.00777580
1.01800000	-0.00758367
1.00500000	-0.00742030
0.99200000	-0.00725995
0.97900000	-0.00706463
0.96600000	-0.00697050
0.95300000	-0.00682732
0.94000000	-0.00672023
0.92700000	-0.00666728
0.91400000	-0.00655187
0.90100000	-0.00643984
0.88800000	-0.00632966
0.87500000	-0.00621580
0.86200000	-0.00609178
0.84900000	-0.00593005
0.83600000	-0.00581205
0.82300000	-0.00568450
0.81000000	-0.00556226
0.79700000	-0.00541512
0.78400000	-0.00529250
0.77100000	-0.00538982
0.75800000	-0.00506964
0.74500000	-0.00495473
0.73200000	-0.00484466
0.71900000	-0.00472106
0.70600000	-0.00478096
0.69300000	-0.00468119
0.68000000	-0.00438870
0.66700000	-0.00427154
0.65400000	-0.00415485
0.64100000	-0.00404600
0.62800000	-0.00393493
0.61500000	-0.00382880
0.60200000	-0.00372418
0.58900000	-0.00362080
0.57600000	-0.00350749
0.56300000	-0.00354740
0.55000000	-0.00339901
0.53700000	-0.00330534
0.52400000	-0.00310585
0.51100000	-0.00299892
0.49800000	-0.00299930
0.48500000	-0.00288488
0.47200000	-0.00277487
0.45900000	-0.00266704
0.44600000	-0.00255006
0.43300000	-0.00236835
0.42000000	-0.00226121
0.40700000	-0.00214016
0.39400000	-0.00204073
0.38100000	-0.00194182
0.36800000	-0.00183799
0.35500000	-0.00173423
0.34200000	-0.00162270
0.32900000	-0.00152426
0.31600000	-0.00142840
0.30300000	-0.00132833
0.29000000	-0.00122533
0.27700000	-0.00113589
0.26400000	-0.00104053
0.25100000	-0.00094614
0.23800000	-0.00085132
0.22500000	-0.00075454
0.21200000	-0.00065674
0.19900000	-0.00055673
0.18600000	-0.00045952
0.17300000	-0.00036201
0.16000000	-0.00026448
0.14700000	-0.00016841
0.13400000	-0.00007274
0.12100000	0.00002348
0.10800000	0.00012315
0.09500000	0.00021760
0.08200000	0.00031097
0.06900000	0.00040054
0.05600000	0.00049553
0.04300000	0.00059659
0.03000000	0.00068898
0.01700000	0.00077850
0.00400000	0.00086562
-0.00900000	0.00095546
-0.02200000	0.00104515
-0.03500000	0.00113023
-0.04800000	0.00122247
-0.06100000	0.00131358
-0.07400000	0.00140398
-0.08700000	0.00149494
-0.10000000	0.00158287

File: Data/IV_data/2024-06-04-A3-1_A3-6/A3-5-B_ITO+SnO2+PVSK+C6Br+Spiro+Carbon (Air quench) 2024-06-04 15-25-52.txt
Device Id	Operator	Recipe
A3-5-B_ITO+SnO2+PVSK+C6Br+Spiro+Carbon (Antisolvent)	Unknown	Jacob PVSKT _ 0.077cm^2 (nature recipe).IV

Sample Area	Irradiance	Pre sweep delay	Bias Direction	Max Reverse Bias	Max Forward Bias	Num Sweep Points	Dwell Time	Current Limit	PVIV 10A I-AMP	Average	Dark Current	Rshunt V-Lo	Rshunt V-Hi
0.077170	1.0000	0.5000	0	-0.1000	1.2000	101	10	130	0	1	0	-0.6000	-0.1000

Voc V	Isc A	Jsc mA/cm2	Imax A	Vmax V	Pmax mW	Fill Factor	Efficiency	R at Voc	R at Isc	Power W	RShunt ohms	Cell Temp start	Cell Temp end	Exposure	Time	Date
0.21412592	0.00109143	14.14313454	0.00055496	0.10672935	0.05923069	25.3445	0.7675	189.796250	200.484	0.00011793	NaN	NaN	NaN	8.359	15:25:52	06/04/2024

Vmeas	Imeas
1.20000000	-0.00548840
1.18700000	-0.00530037
1.17400000	-0.00510100
1.16100000	-0.00511922
1.14800000	-0.00499313
1.13500000	-0.00488566
1.12200000	-0.00487903
1.10900000	-0.00466680
1.09600000	-0.00476084
1.08300000	-0.00468596
1.07000000	-0.00459609
1.05700000	-0.00452116
1.04400000	-0.00450493
1.03100000	-0.00453099
1.01800000	-0.00481348
1.00500000	-0.00475271
0.99200000	-0.00469101
0.97900000	-0.00459983
0.96600000	-0.00451167
0.95300000	-0.00441446
0.94000000	-0.00432798
0.92700000	-0.00421064
0.91400000	-0.00412885
0.90100000	-0.00405331
0.88800000	-0.00396818
0.87500000	-0.00388564
0.86200000	-0.00380021
0.84900000	-0.00371330
0.83600000	-0.00362912
0.82300000	-0.00354499
0.81000000	-0.00346475
0.79700000	-0.00337443
0.78400000	-0.00329778
0.77100000	-0.00320955
0.75800000	-0.00311892
0.74500000	-0.00303506
0.73200000	-0.00296458
0.71900000	-0.00286809
0.70600000	-0.00278756
0.69300000	-0.00271549
0.68000000	-0.00263162
0.66700000	-0.00253617
0.65400000	-0.00246208
0.64100000	-0.00239153
0.62800000	-0.00231904
0.61500000	-0.00224370
0.60200000	-0.00216343
0.58900000	-0.00208571
0.57600000	-0.00201160
0.56300000	-0.00194089
0.55000000	-0.00186035
0.53700000	-0.00176572
0.52400000	-0.00170441
0.51100000	-0.00163133
0.49800000	-0.00155178
0.48500000	-0.00147299
0.47200000	-0.00139558
0.45900000	-0.00132179
0.44600000	-0.00125524
0.43300000	-0.00118148
0.42000000	-0.00110948
0.40700000	-0.00103801
0.39400000	-0.00097010
0.38100000	-0.00089601
0.36800000	-0.00082308
0.35500000	-0.00075132
0.34200000	-0.00068010
0.32900000	-0.00060893
0.31600000	-0.00054142
0.30300000	-0.00047051
0.29000000	-0.00040229
0.27700000	-0.00033408
0.26400000	-0.00026253
0.25100000	-0.00019405
0.23800000	-0.00012606
0.22500000	-0.00005733
0.21200000	0.00001128
0.19900000	0.00007966
0.18600000	0.00015010
0.17300000	0.00021769
0.16000000	0.00028300
0.14700000	0.00034952
0.13400000	0.00041651
0.12100000	0.00048123
0.10800000	0.00054835
0.09500000	0.00061393
0.08200000	0.00067913
0.06900000	0.00074552
0.05600000	0.00081039
0.04300000	0.00087460
0.03000000	0.00094093
0.01700000	0.00100597
0.00400000	0.00107147
-0.00900000	0.00113632
-0.02200000	0.00119965
-0.03500000	0.00126406
-0.04800000	0.00132807
-0.06100000	0.00139167
-0.07400000	0.00145529
-0.08700000	0.00151919
-0.10000000	0.00158253

File: Data/IV_data/2024-06-04-A3-1_A3-6/A3-5-D_ITO+SnO2+PVSK+C6Br+Spiro+Carbon (Air quench) 2024-06-04 15-28-24.txt
Device Id	Operator	Recipe
A3-5-D_ITO+SnO2+PVSK+C6Br+Spiro+Carbon (Antisolvent)	Unknown	Jacob PVSKT _ 0.077cm^2 (nature recipe).IV

Sample Area	Irradiance	Pre sweep delay	Bias Direction	Max Reverse Bias	Max Forward Bias	Num Sweep Points	Dwell Time	Current Limit	PVIV 10A I-AMP	Average	Dark Current	Rshunt V-Lo	Rshunt V-Hi
0.077170	1.0000	0.5000	0	-0.1000	1.2000	101	10	130	0	1	0	-0.6000	-0.1000

Voc V	Isc A	Jsc mA/cm2	Imax A	Vmax V	Pmax mW	Fill Factor	Efficiency	R at Voc	R at Isc	Power W	RShunt ohms	Cell Temp start	Cell Temp end	Exposure	Time	Date
0.19220388	0.00123046	15.94478723	0.00062225	0.09495353	0.05908486	24.9831	0.7656	191.857772	160.531	0.00011762	NaN	NaN	NaN	8.344	15:28:24	06/04/2024

Vmeas	Imeas
1.20000000	-0.00923461
1.18700000	-0.00888673
1.17400000	-0.00863109
1.16100000	-0.00837076
1.14800000	-0.00827828
1.13500000	-0.00828770
1.12200000	-0.00798889
1.10900000	-0.00797514
1.09600000	-0.00786435
1.08300000	-0.00779045
1.07000000	-0.00748524
1.05700000	-0.00742837
1.04400000	-0.00712797
1.03100000	-0.00700527
1.01800000	-0.00685461
1.00500000	-0.00668400
0.99200000	-0.00655571
0.97900000	-0.00642457
0.96600000	-0.00633634
0.95300000	-0.00625394
0.94000000	-0.00612187
0.92700000	-0.00588711
0.91400000	-0.00589195
0.90100000	-0.00576519
0.88800000	-0.00564078
0.87500000	-0.00548379
0.86200000	-0.00535115
0.84900000	-0.00522365
0.83600000	-0.00502532
0.82300000	-0.00492204
0.81000000	-0.00479325
0.79700000	-0.00467741
0.78400000	-0.00455736
0.77100000	-0.00445652
0.75800000	-0.00432182
0.74500000	-0.00419473
0.73200000	-0.00403678
0.71900000	-0.00393182
0.70600000	-0.00384465
0.69300000	-0.00466320
0.68000000	-0.00463650
0.66700000	-0.00453239
0.65400000	-0.00431667
0.64100000	-0.00328500
0.62800000	-0.00317567
0.61500000	-0.00307353
0.60200000	-0.00296255
0.58900000	-0.00285382
0.57600000	-0.00276424
0.56300000	-0.00265002
0.55000000	-0.00254730
0.53700000	-0.00245747
0.52400000	-0.00236635
0.51100000	-0.00227925
0.49800000	-0.00219223
0.48500000	-0.00208711
0.47200000	-0.00198360
0.45900000	-0.00187840
0.44600000	-0.00177479
0.43300000	-0.00168667
0.42000000	-0.00158133
0.40700000	-0.00149159
0.39400000	-0.00138634
0.38100000	-0.00128898
0.36800000	-0.00119425
0.35500000	-0.00111081
0.34200000	-0.00101536
0.32900000	-0.00092900
0.31600000	-0.00083789
0.30300000	-0.00073841
0.29000000	-0.00064430
0.27700000	-0.00055554
0.26400000	-0.00046598
0.25100000	-0.00037643
0.23800000	-0.00029006
0.22500000	-0.00020343
0.21200000	-0.00011488
0.19900000	-0.00002787
0.18600000	0.00002044
0.17300000	0.00010444
0.16000000	0.00019164
0.14700000	0.00027964
0.13400000	0.00036603
0.12100000	0.00045142
0.10800000	0.00053694
0.09500000	0.00062195
0.08200000	0.00070776
0.06900000	0.00079204
0.05600000	0.00087626
0.04300000	0.00096053
0.03000000	0.00104207
0.01700000	0.00112478
0.00400000	0.00120554
-0.00900000	0.00128652
-0.02200000	0.00136516
-0.03500000	0.00144389
-0.04800000	0.00152152
-0.06100000	0.00159673
-0.07400000	0.00166994
-0.08700000	0.00174347
-0.10000000	0.00181466

File: Data/IV_data/2024-06-04-A3-1_A3-6/A3-5-E_ITO+SnO2+PVSK+C6Br+Spiro+Carbon (Air quench) 2024-06-04 15-28-46.txt
Device Id	Operator	Recipe
A3-5-E_ITO+SnO2+PVSK+C6Br+Spiro+Carbon (Antisolvent)	Unknown	Jacob PVSKT _ 0.077cm^2 (nature recipe).IV

Sample Area	Irradiance	Pre sweep delay	Bias Direction	Max Reverse Bias	Max Forward Bias	Num Sweep Points	Dwell Time	Current Limit	PVIV 10A I-AMP	Average	Dark Current	Rshunt V-Lo	Rshunt V-Hi
0.077170	1.0000	0.5000	0	-0.1000	1.2000	101	10	130	0	1	0	-0.6000	-0.1000

Voc V	Isc A	Jsc mA/cm2	Imax A	Vmax V	Pmax mW	Fill Factor	Efficiency	R at Voc	R at Isc	Power W	RShunt ohms	Cell Temp start	Cell Temp end	Exposure	Time	Date
0.08135895	0.00098092	12.71116835	0.00049665	0.04295481	0.02133339	26.7313	0.2764	63.924147	87.581	0.00004202	NaN	NaN	NaN	8.359	15:28:46	06/04/2024

Vmeas	Imeas
1.20000000	-0.02066488
1.18700000	-0.02030163
1.17400000	-0.02006284
1.16100000	-0.01986709
1.14800000	-0.01976257
1.13500000	-0.01948635
1.12200000	-0.01934384
1.10900000	-0.01913766
1.09600000	-0.01888515
1.08300000	-0.01866818
1.07000000	-0.01835665
1.05700000	-0.01823628
1.04400000	-0.01808201
1.03100000	-0.01753227
1.01800000	-0.01716123
1.00500000	-0.01684484
0.99200000	-0.01658707
0.97900000	-0.01629986
0.96600000	-0.01616240
0.95300000	-0.01617206
0.94000000	-0.01557030
0.92700000	-0.01542091
0.91400000	-0.01503410
0.90100000	-0.01477156
0.88800000	-0.01456276
0.87500000	-0.01431833
0.86200000	-0.01397968
0.84900000	-0.01372688
0.83600000	-0.01344650
0.82300000	-0.01326260
0.81000000	-0.01299991
0.79700000	-0.01299005
0.78400000	-0.01279269
0.77100000	-0.01247843
0.75800000	-0.01223008
0.74500000	-0.01194996
0.73200000	-0.01165651
0.71900000	-0.01141654
0.70600000	-0.01115781
0.69300000	-0.01089865
0.68000000	-0.01065193
0.66700000	-0.01038161
0.65400000	-0.01011164
0.64100000	-0.00987826
0.62800000	-0.00960070
0.61500000	-0.00927874
0.60200000	-0.00901794
0.58900000	-0.00877815
0.57600000	-0.00853322
0.56300000	-0.00830486
0.55000000	-0.00805255
0.53700000	-0.00778657
0.52400000	-0.00753258
0.51100000	-0.00728238
0.49800000	-0.00702346
0.48500000	-0.00677266
0.47200000	-0.00650073
0.45900000	-0.00627819
0.44600000	-0.00602501
0.43300000	-0.00580856
0.42000000	-0.00555684
0.40700000	-0.00532424
0.39400000	-0.00506675
0.38100000	-0.00484440
0.36800000	-0.00460265
0.35500000	-0.00435523
0.34200000	-0.00411947
0.32900000	-0.00388547
0.31600000	-0.00367718
0.30300000	-0.00345992
0.29000000	-0.00323178
0.27700000	-0.00303056
0.26400000	-0.00281139
0.25100000	-0.00260134
0.23800000	-0.00239447
0.22500000	-0.00216861
0.21200000	-0.00195523
0.19900000	-0.00174811
0.18600000	-0.00154994
0.17300000	-0.00135210
0.16000000	-0.00116013
0.14700000	-0.00094934
0.13400000	-0.00076735
0.12100000	-0.00057514
0.10800000	-0.00039051
0.09500000	-0.00021061
0.08200000	-0.00001003
0.06900000	0.00019334
0.05600000	0.00034582
0.04300000	0.00049612
0.03000000	0.00064742
0.01700000	0.00079212
0.00400000	0.00093525
-0.00900000	0.00108368
-0.02200000	0.00120545
-0.03500000	0.00132001
-0.04800000	0.00143081
-0.06100000	0.00153849
-0.07400000	0.00163214
-0.08700000	0.00172359
-0.10000000	0.00181459
