Repository: Adam-Dvorak1/YanLab

File: Data/IV_data/20240619 - Freezing PVSK #1 - JV Data/FZ_001-1_ITO+SnO2+PVSK+PEAI+Spiro+Carbon (RT)  2024-06-19 10-02-25.txt
Device Id	Operator	Recipe
FZ_001-1_ITO+SnO2+PVSK+PEAI+Spiro+Carbon (RT) 	Unknown	Jacob PVSKT _ 0.08cm2 (nature recipe).IV

Sample Area	Irradiance	Pre sweep delay	Bias Direction	Max Reverse Bias	Max Forward Bias	Num Sweep Points	Dwell Time	Current Limit	PVIV 10A I-AMP	Average	Dark Current	Rshunt V-Lo	Rshunt V-Hi
0.080000	1.0000	0.5000	0	-0.1000	1.2000	101	10	130	0	1	0	-0.6000	-0.1000

Voc V	Isc A	Jsc mA/cm2	Imax A	Vmax V	Pmax mW	Fill Factor	Efficiency	R at Voc	R at Isc	Power W	RShunt ohms	Cell Temp start	Cell Temp end	Exposure	Time	Date
0.27853086	0.00081626	10.20327740	0.00041485	0.14382146	0.05966473	26.2431	0.7458	310.112973	387.383	0.00011736	NaN	NaN	NaN	8.609	10:02:25	06/19/2024

Vmeas	Imeas
1.20000000	-0.00485693
1.18700000	-0.00468392
1.17400000	-0.00458021
1.16100000	-0.00455008
1.14800000	-0.00433351
1.13500000	-0.00419458
1.12200000	-0.00407208
1.10900000	-0.00393274
1.09600000	-0.00378537
1.08300000	-0.00368077
1.07000000	-0.00361466
1.05700000	-0.00350286
1.04400000	-0.00340491
1.03100000	-0.00329241
1.01800000	-0.00321410
1.00500000	-0.00314520
0.99200000	-0.00306108
0.97900000	-0.00297391
0.96600000	-0.00289738
0.95300000	-0.00281546
0.94000000	-0.00273375
0.92700000	-0.00266052
0.91400000	-0.00258714
0.90100000	-0.00250649
0.88800000	-0.00243824
0.87500000	-0.00236805
0.86200000	-0.00230258
0.84900000	-0.00223875
0.83600000	-0.00217857
0.82300000	-0.00211108
0.81000000	-0.00205439
0.79700000	-0.00199169
0.78400000	-0.00192612
0.77100000	-0.00186154
0.75800000	-0.00180538
0.74500000	-0.00175151
0.73200000	-0.00168973
0.71900000	-0.00163532
0.70600000	-0.00157947
0.69300000	-0.00152287
0.68000000	-0.00146638
0.66700000	-0.00141026
0.65400000	-0.00135594
0.64100000	-0.00130246
0.62800000	-0.00124636
0.61500000	-0.00119280
0.60200000	-0.00113976
0.58900000	-0.00108825
0.57600000	-0.00103952
0.56300000	-0.00099065
0.55000000	-0.00093854
0.53700000	-0.00088808
0.52400000	-0.00083801
0.51100000	-0.00078965
0.49800000	-0.00074175
0.48500000	-0.00069462
0.47200000	-0.00064769
0.45900000	-0.00059984
0.44600000	-0.00055324
0.43300000	-0.00050818
0.42000000	-0.00046464
0.40700000	-0.00041970
0.39400000	-0.00037450
0.38100000	-0.00033150
0.36800000	-0.00028720
0.35500000	-0.00024325
0.34200000	-0.00020197
0.32900000	-0.00016010
0.31600000	-0.00011615
0.30300000	-0.00007972
0.29000000	-0.00003676
0.27700000	0.00000594
0.26400000	0.00004751
0.25100000	0.00008771
0.23800000	0.00012457
0.22500000	0.00016555
0.21200000	0.00020611
0.19900000	0.00024662
0.18600000	0.00028981
0.17300000	0.00032943
0.16000000	0.00036802
0.14700000	0.00040569
0.13400000	0.00044326
0.12100000	0.00048106
0.10800000	0.00051909
0.09500000	0.00055702
0.08200000	0.00059424
0.06900000	0.00063058
0.05600000	0.00066562
0.04300000	0.00070127
0.03000000	0.00073609
0.01700000	0.00077209
0.00400000	0.00080651
-0.00900000	0.00083921
-0.02200000	0.00087091
-0.03500000	0.00090269
-0.04800000	0.00093375
-0.06100000	0.00096527
-0.07400000	0.00099617
-0.08700000	0.00102703
-0.10000000	0.00105034

File: Data/IV_data/20240619 - Freezing PVSK #1 - JV Data/FZ_001-2_ITO+SnO2+PVSK+PEAI+Spiro+Carbon (RT)  2024-06-19 10-03-28.txt
Device Id	Operator	Recipe
FZ_001-2_ITO+SnO2+PVSK+PEAI+Spiro+Carbon (RT) 	Unknown	Jacob PVSKT _ 0.08cm2 (nature recipe).IV

Sample Area	Irradiance	Pre sweep delay	Bias Direction	Max Reverse Bias	Max Forward Bias	Num Sweep Points	Dwell Time	Current Limit	PVIV 10A I-AMP	Average	Dark Current	Rshunt V-Lo	Rshunt V-Hi
0.080000	1.0000	0.5000	0	-0.1000	1.2000	101	10	130	0	1	0	-0.6000	-0.1000

Voc V	Isc A	Jsc mA/cm2	Imax A	Vmax V	Pmax mW	Fill Factor	Efficiency	R at Voc	R at Isc	Power W	RShunt ohms	Cell Temp start	Cell Temp end	Exposure	Time	Date
0.20240221	0.00056698	7.08729779	0.00028832	0.10141985	0.02924113	25.4805	0.3655	337.191006	369.914	0.00005811	NaN	NaN	NaN	8.234	10:03:28	06/19/2024

Vmeas	Imeas
1.20000000	-0.00430290
1.18700000	-0.00420490
1.17400000	-0.00408880
1.16100000	-0.00400193
1.14800000	-0.00390468
1.13500000	-0.00381717
1.12200000	-0.00374349
1.10900000	-0.00367113
1.09600000	-0.00362427
1.08300000	-0.00356267
1.07000000	-0.00344722
1.05700000	-0.00337542
1.04400000	-0.00331486
1.03100000	-0.00324977
1.01800000	-0.00319434
1.00500000	-0.00313698
0.99200000	-0.00306129
0.97900000	-0.00298858
0.96600000	-0.00292186
0.95300000	-0.00287669
0.94000000	-0.00282113
0.92700000	-0.00276483
0.91400000	-0.00270540
0.90100000	-0.00263293
0.88800000	-0.00256712
0.87500000	-0.00250691
0.86200000	-0.00244498
0.84900000	-0.00239054
0.83600000	-0.00232689
0.82300000	-0.00226367
0.81000000	-0.00220867
0.79700000	-0.00214920
0.78400000	-0.00209142
0.77100000	-0.00203012
0.75800000	-0.00197843
0.74500000	-0.00191961
0.73200000	-0.00186720
0.71900000	-0.00181218
0.70600000	-0.00175790
0.69300000	-0.00170653
0.68000000	-0.00165227
0.66700000	-0.00159943
0.65400000	-0.00154629
0.64100000	-0.00149704
0.62800000	-0.00144483
0.61500000	-0.00139167
0.60200000	-0.00134400
0.58900000	-0.00129373
0.57600000	-0.00124472
0.56300000	-0.00119703
0.55000000	-0.00114785
0.53700000	-0.00110009
0.52400000	-0.00105167
0.51100000	-0.00100485
0.49800000	-0.00096087
0.48500000	-0.00091341
0.47200000	-0.00086805
0.45900000	-0.00082124
0.44600000	-0.00077626
0.43300000	-0.00073190
0.42000000	-0.00068688
0.40700000	-0.00064150
0.39400000	-0.00059912
0.38100000	-0.00055594
0.36800000	-0.00051451
0.35500000	-0.00047323
0.34200000	-0.00043068
0.32900000	-0.00038826
0.31600000	-0.00034656
0.30300000	-0.00030573
0.29000000	-0.00026551
0.27700000	-0.00022575
0.26400000	-0.00018563
0.25100000	-0.00014533
0.23800000	-0.00010575
0.22500000	-0.00006830
0.21200000	-0.00002854
0.19900000	0.00001025
0.18600000	0.00004856
0.17300000	0.00008643
0.16000000	0.00012163
0.14700000	0.00015848
0.13400000	0.00019609
0.12100000	0.00023297
0.10800000	0.00026964
0.09500000	0.00030655
0.08200000	0.00034270
0.06900000	0.00037879
0.05600000	0.00041456
0.04300000	0.00044989
0.03000000	0.00048549
0.01700000	0.00052078
0.00400000	0.00055617
-0.00900000	0.00059131
-0.02200000	0.00062626
-0.03500000	0.00066108
-0.04800000	0.00069644
-0.06100000	0.00073175
-0.07400000	0.00076685
-0.08700000	0.00080232
-0.10000000	0.00083724

File: Data/IV_data/20240619 - Freezing PVSK #1 - JV Data/FZ_001-3_ITO+SnO2+PVSK+PEAI+Spiro+Carbon (RT)  2024-06-19 10-03-59.txt
Device Id	Operator	Recipe
FZ_001-3_ITO+SnO2+PVSK+PEAI+Spiro+Carbon (RT) 	Unknown	Jacob PVSKT _ 0.08cm2 (nature recipe).IV

Sample Area	Irradiance	Pre sweep delay	Bias Direction	Max Reverse Bias	Max Forward Bias	Num Sweep Points	Dwell Time	Current Limit	PVIV 10A I-AMP	Average	Dark Current	Rshunt V-Lo	Rshunt V-Hi
0.080000	1.0000	0.5000	0	-0.1000	1.2000	101	10	130	0	1	0	-0.6000	-0.1000

Voc V	Isc A	Jsc mA/cm2	Imax A	Vmax V	Pmax mW	Fill Factor	Efficiency	R at Voc	R at Isc	Power W	RShunt ohms	Cell Temp start	Cell Temp end	Exposure	Time	Date
0.18326190	0.00065917	8.23966894	0.00033218	0.09216815	0.03061613	25.3442	0.3827	271.801751	284.103	0.00006097	NaN	NaN	NaN	8.422	10:03:59	06/19/2024

Vmeas	Imeas
1.20000000	-0.00528923
1.18700000	-0.00506096
1.17400000	-0.00494054
1.16100000	-0.00485097
1.14800000	-0.00476678
1.13500000	-0.00468645
1.12200000	-0.00459380
1.10900000	-0.00450651
1.09600000	-0.00441933
1.08300000	-0.00433237
1.07000000	-0.00424657
1.05700000	-0.00416953
1.04400000	-0.00409139
1.03100000	-0.00401045
1.01800000	-0.00392176
1.00500000	-0.00385030
0.99200000	-0.00378389
0.97900000	-0.00378973
0.96600000	-0.00378241
0.95300000	-0.00367336
0.94000000	-0.00357821
0.92700000	-0.00346448
0.91400000	-0.00338729
0.90100000	-0.00330453
0.88800000	-0.00324881
0.87500000	-0.00317448
0.86200000	-0.00309236
0.84900000	-0.00301734
0.83600000	-0.00295686
0.82300000	-0.00287989
0.81000000	-0.00279529
0.79700000	-0.00273593
0.78400000	-0.00265763
0.77100000	-0.00259564
0.75800000	-0.00253101
0.74500000	-0.00246023
0.73200000	-0.00239452
0.71900000	-0.00232575
0.70600000	-0.00226025
0.69300000	-0.00219513
0.68000000	-0.00212751
0.66700000	-0.00206165
0.65400000	-0.00199699
0.64100000	-0.00193669
0.62800000	-0.00187076
0.61500000	-0.00180821
0.60200000	-0.00174863
0.58900000	-0.00168754
0.57600000	-0.00162784
0.56300000	-0.00156966
0.55000000	-0.00150914
0.53700000	-0.00144595
0.52400000	-0.00138488
0.51100000	-0.00132734
0.49800000	-0.00126929
0.48500000	-0.00121271
0.47200000	-0.00115590
0.45900000	-0.00109839
0.44600000	-0.00104117
0.43300000	-0.00099066
0.42000000	-0.00093543
0.40700000	-0.00087866
0.39400000	-0.00082675
0.38100000	-0.00077191
0.36800000	-0.00071784
0.35500000	-0.00066407
0.34200000	-0.00061166
0.32900000	-0.00055910
0.31600000	-0.00050919
0.30300000	-0.00045724
0.29000000	-0.00040717
0.27700000	-0.00035601
0.26400000	-0.00030439
0.25100000	-0.00025305
0.23800000	-0.00020283
0.22500000	-0.00015368
0.21200000	-0.00010386
0.19900000	-0.00005710
0.18600000	-0.00001160
0.17300000	0.00003848
0.16000000	0.00008708
0.14700000	0.00013220
0.13400000	0.00018053
0.12100000	0.00022835
0.10800000	0.00027508
0.09500000	0.00032197
0.08200000	0.00036876
0.06900000	0.00041534
0.05600000	0.00046230
0.04300000	0.00050788
0.03000000	0.00055376
0.01700000	0.00059935
0.00400000	0.00064509
-0.00900000	0.00069085
-0.02200000	0.00073625
-0.03500000	0.00078150
-0.04800000	0.00082696
-0.06100000	0.00087266
-0.07400000	0.00091849
-0.08700000	0.00096415
-0.10000000	0.00101001

File: Data/IV_data/20240619 - Freezing PVSK #1 - JV Data/FZ_002-1_ITO+SnO2+PVSK+PEAI+Spiro+Carbon (RT)  2024-06-19 10-06-50.txt
Device Id	Operator	Recipe
FZ_002-1_ITO+SnO2+PVSK+PEAI+Spiro+Carbon (RT) 	Unknown	Jacob PVSKT _ 0.08cm2 (nature recipe).IV

Sample Area	Irradiance	Pre sweep delay	Bias Direction	Max Reverse Bias	Max Forward Bias	Num Sweep Points	Dwell Time	Current Limit	PVIV 10A I-AMP	Average	Dark Current	Rshunt V-Lo	Rshunt V-Hi
0.080000	1.0000	0.5000	0	-0.1000	1.2000	101	10	130	0	1	0	-0.6000	-0.1000

Voc V	Isc A	Jsc mA/cm2	Imax A	Vmax V	Pmax mW	Fill Factor	Efficiency	R at Voc	R at Isc	Power W	RShunt ohms	Cell Temp start	Cell Temp end	Exposure	Time	Date
0.95318682	0.00119316	14.91446761	0.00075324	0.58605232	0.44143641	38.8144	5.5180	354.635481	2244.867	0.00075111	NaN	NaN	NaN	8.484	10:06:50	06/19/2024

Vmeas	Imeas
1.20000000	-0.00071974
1.18700000	-0.00068998
1.17400000	-0.00065482
1.16100000	-0.00062080
1.14800000	-0.00058260
1.13500000	-0.00054534
1.12200000	-0.00050515
1.10900000	-0.00046725
1.09600000	-0.00042244
1.08300000	-0.00038270
1.07000000	-0.00034133
1.05700000	-0.00030478
1.04400000	-0.00025977
1.03100000	-0.00022053
1.01800000	-0.00018436
1.00500000	-0.00014725
0.99200000	-0.00011055
0.97900000	-0.00007203
0.96600000	-0.00003442
0.95300000	0.00000325
0.94000000	0.00004109
0.92700000	0.00007777
0.91400000	0.00011246
0.90100000	0.00014697
0.88800000	0.00018129
0.87500000	0.00021454
0.86200000	0.00024574
0.84900000	0.00027914
0.83600000	0.00031038
0.82300000	0.00033844
0.81000000	0.00036674
0.79700000	0.00039502
0.78400000	0.00042341
0.77100000	0.00045157
0.75800000	0.00047805
0.74500000	0.00050310
0.73200000	0.00052756
0.71900000	0.00055140
0.70600000	0.00057292
0.69300000	0.00059533
0.68000000	0.00061685
0.66700000	0.00063789
0.65400000	0.00065803
0.64100000	0.00067795
0.62800000	0.00069637
0.61500000	0.00071447
0.60200000	0.00073240
0.58900000	0.00074956
0.57600000	0.00076613
0.56300000	0.00078219
0.55000000	0.00079793
0.53700000	0.00081285
0.52400000	0.00082794
0.51100000	0.00084302
0.49800000	0.00085701
0.48500000	0.00087050
0.47200000	0.00088362
0.45900000	0.00089656
0.44600000	0.00090817
0.43300000	0.00091892
0.42000000	0.00093194
0.40700000	0.00094308
0.39400000	0.00095660
0.38100000	0.00096436
0.36800000	0.00097441
0.35500000	0.00098613
0.34200000	0.00099863
0.32900000	0.00100496
0.31600000	0.00101620
0.30300000	0.00102331
0.29000000	0.00103554
0.27700000	0.00104442
0.26400000	0.00105210
0.25100000	0.00105923
0.23800000	0.00106741
0.22500000	0.00107681
0.21200000	0.00108384
0.19900000	0.00109176
0.18600000	0.00109903
0.17300000	0.00110652
0.16000000	0.00111437
0.14700000	0.00112155
0.13400000	0.00112884
0.12100000	0.00113598
0.10800000	0.00114274
0.09500000	0.00114924
0.08200000	0.00115576
0.06900000	0.00116221
0.05600000	0.00117226
0.04300000	0.00117803
0.03000000	0.00118352
0.01700000	0.00118887
0.00400000	0.00119389
-0.00900000	0.00120171
-0.02200000	0.00120501
-0.03500000	0.00120962
-0.04800000	0.00121425
-0.06100000	0.00121887
-0.07400000	0.00122386
-0.08700000	0.00122854
-0.10000000	0.00123291

File: Data/IV_data/20240619 - Freezing PVSK #1 - JV Data/FZ_005-6_ITO+SnO2+PVSK+PEAI+Spiro+Carbon (Dry Ice)  2024-06-19 11-00-06.txt
Device Id	Operator	Recipe
FZ_005-6_ITO+SnO2+PVSK+PEAI+Spiro+Carbon (Dry Ice) 	Unknown	Jacob PVSKT _ 0.08cm2 (nature recipe).IV

Sample Area	Irradiance	Pre sweep delay	Bias Direction	Max Reverse Bias	Max Forward Bias	Num Sweep Points	Dwell Time	Current Limit	PVIV 10A I-AMP	Average	Dark Current	Rshunt V-Lo	Rshunt V-Hi
0.080000	1.0000	0.5000	0	-0.1000	1.2000	101	10	130	0	1	0	-0.6000	-0.1000

Voc V	Isc A	Jsc mA/cm2	Imax A	Vmax V	Pmax mW	Fill Factor	Efficiency	R at Voc	R at Isc	Power W	RShunt ohms	Cell Temp start	Cell Temp end	Exposure	Time	Date
1.04730936	0.00153276	19.15950186	0.00101609	0.76969007	0.78207772	48.7193	9.7760	162.062590	3889.905	0.00122021	NaN	NaN	NaN	8.359	11:00:06	06/19/2024

Vmeas	Imeas
1.20000000	-0.00108213
1.18700000	-0.00101054
1.17400000	-0.00091529
1.16100000	-0.00081614
1.14800000	-0.00071554
1.13500000	-0.00061449
1.12200000	-0.00051487
1.10900000	-0.00041670
1.09600000	-0.00032043
1.08300000	-0.00022706
1.07000000	-0.00013618
1.05700000	-0.00005169
1.04400000	0.00003311
1.03100000	0.00010357
1.01800000	0.00018184
1.00500000	0.00025540
0.99200000	0.00032463
0.97900000	0.00039024
0.96600000	0.00045203
0.95300000	0.00050909
0.94000000	0.00056084
0.92700000	0.00061142
0.91400000	0.00065866
0.90100000	0.00070251
0.88800000	0.00074364
0.87500000	0.00078226
0.86200000	0.00081804
0.84900000	0.00085255
0.83600000	0.00088461
0.82300000	0.00091460
0.81000000	0.00094316
0.79700000	0.00097043
0.78400000	0.00099617
0.77100000	0.00102031
0.75800000	0.00104340
0.74500000	0.00105018
0.73200000	0.00104012
0.71900000	0.00106847
0.70600000	0.00108987
0.69300000	0.00111338
0.68000000	0.00113457
0.66700000	0.00115411
0.65400000	0.00117235
0.64100000	0.00118963
0.62800000	0.00120442
0.61500000	0.00121999
0.60200000	0.00123510
0.58900000	0.00124965
0.57600000	0.00126418
0.56300000	0.00127707
0.55000000	0.00128878
0.53700000	0.00130078
0.52400000	0.00131213
0.51100000	0.00132341
0.49800000	0.00133331
0.48500000	0.00134236
0.47200000	0.00135182
0.45900000	0.00136134
0.44600000	0.00137014
0.43300000	0.00137778
0.42000000	0.00138629
0.40700000	0.00139348
0.39400000	0.00140084
0.38100000	0.00140798
0.36800000	0.00141519
0.35500000	0.00142138
0.34200000	0.00142797
0.32900000	0.00143419
0.31600000	0.00143990
0.30300000	0.00144521
0.29000000	0.00145025
0.27700000	0.00145615
0.26400000	0.00146143
0.25100000	0.00146598
0.23800000	0.00147034
0.22500000	0.00147535
0.21200000	0.00147975
0.19900000	0.00148446
0.18600000	0.00148854
0.17300000	0.00149207
0.16000000	0.00149582
0.14700000	0.00149893
0.13400000	0.00150242
0.12100000	0.00150568
0.10800000	0.00150945
0.09500000	0.00151240
0.08200000	0.00151575
0.06900000	0.00151871
0.05600000	0.00152131
0.04300000	0.00152447
0.03000000	0.00152655
0.01700000	0.00152939
0.00400000	0.00153183
-0.00900000	0.00153913
-0.02200000	0.00153877
-0.03500000	0.00154032
-0.04800000	0.00154259
-0.06100000	0.00154439
-0.07400000	0.00154697
-0.08700000	0.00154857
-0.10000000	0.00155038

File: Data/IV_data/20240619 - Freezing PVSK #1 - JV Data/FZ_006-2_ITO+SnO2+PVSK+PEAI+Spiro+Carbon (Dry Ice)  2024-06-19 11-07-34.txt
Device Id	Operator	Recipe
FZ_006-2_ITO+SnO2+PVSK+PEAI+Spiro+Carbon (Dry Ice) 	Unknown	Jacob PVSKT _ 0.08cm2 (nature recipe).IV

Sample Area	Irradiance	Pre sweep delay	Bias Direction	Max Reverse Bias	Max Forward Bias	Num Sweep Points	Dwell Time	Current Limit	PVIV 10A I-AMP	Average	Dark Current	Rshunt V-Lo	Rshunt V-Hi
0.080000	1.0000	0.5000	0	-0.1000	1.2000	101	10	130	0	1	0	-0.6000	-0.1000

Voc V	Isc A	Jsc mA/cm2	Imax A	Vmax V	Pmax mW	Fill Factor	Efficiency	R at Voc	R at Isc	Power W	RShunt ohms	Cell Temp start	Cell Temp end	Exposure	Time	Date
0.10327356	0.00068248	8.53102077	0.00034370	0.05105208	0.01754658	24.8950	0.2193	146.315149	151.809	0.00003507	NaN	NaN	NaN	8.359	11:07:34	06/19/2024

Vmeas	Imeas
1.20000000	-0.00790081
1.18700000	-0.00781409
1.17400000	-0.00772450
1.16100000	-0.00762920
1.14800000	-0.00753468
1.13500000	-0.00743361
1.12200000	-0.00733693
1.10900000	-0.00723956
1.09600000	-0.00714434
1.08300000	-0.00705034
1.07000000	-0.00695526
1.05700000	-0.00685533
1.04400000	-0.00676003
1.03100000	-0.00665984
1.01800000	-0.00655991
1.00500000	-0.00646549
0.99200000	-0.00636883
0.97900000	-0.00627151
0.96600000	-0.00617100
0.95300000	-0.00607594
0.94000000	-0.00597380
0.92700000	-0.00587492
0.91400000	-0.00577495
0.90100000	-0.00567422
0.88800000	-0.00557449
0.87500000	-0.00547178
0.86200000	-0.00537221
0.84900000	-0.00527276
0.83600000	-0.00517412
0.82300000	-0.00507399
0.81000000	-0.00497740
0.79700000	-0.00487874
0.78400000	-0.00477587
0.77100000	-0.00467866
0.75800000	-0.00458101
0.74500000	-0.00448393
0.73200000	-0.00438746
0.71900000	-0.00429075
0.70600000	-0.00419335
0.69300000	-0.00409693
0.68000000	-0.00399969
0.66700000	-0.00390463
0.65400000	-0.00380979
0.64100000	-0.00371390
0.62800000	-0.00361827
0.61500000	-0.00352490
0.60200000	-0.00342985
0.58900000	-0.00333777
0.57600000	-0.00324256
0.56300000	-0.00314948
0.55000000	-0.00305618
0.53700000	-0.00296321
0.52400000	-0.00287088
0.51100000	-0.00277886
0.49800000	-0.00268689
0.48500000	-0.00259586
0.47200000	-0.00250487
0.45900000	-0.00241330
0.44600000	-0.00232329
0.43300000	-0.00223183
0.42000000	-0.00214086
0.40700000	-0.00205059
0.39400000	-0.00196083
0.38100000	-0.00187046
0.36800000	-0.00178110
0.35500000	-0.00169159
0.34200000	-0.00160158
0.32900000	-0.00151258
0.31600000	-0.00142397
0.30300000	-0.00133587
0.29000000	-0.00124741
0.27700000	-0.00115965
0.26400000	-0.00107075
0.25100000	-0.00098972
0.23800000	-0.00089953
0.22500000	-0.00081107
0.21200000	-0.00072311
0.19900000	-0.00063489
0.18600000	-0.00054784
0.17300000	-0.00045975
0.16000000	-0.00037255
0.14700000	-0.00028571
0.13400000	-0.00019928
0.12100000	-0.00011262
0.10800000	-0.00003230
0.09500000	0.00005655
0.08200000	0.00013396
0.06900000	0.00022287
0.05600000	0.00031039
0.04300000	0.00039713
0.03000000	0.00048347
0.01700000	0.00056982
0.00400000	0.00065613
-0.00900000	0.00074177
-0.02200000	0.00082770
-0.03500000	0.00091352
-0.04800000	0.00099939
-0.06100000	0.00107546
-0.07400000	0.00116385
-0.08700000	0.00125060
-0.10000000	0.00133685

File: Data/IV_data/20240619 - Freezing PVSK #1 - JV Data/FZ_007-4_ITO+SnO2+PVSK+PEAI+Spiro+Carbon (LN2)  2024-06-19 11-18-20.txt
Device Id	Operator	Recipe
FZ_007-4_ITO+SnO2+PVSK+PEAI+Spiro+Carbon (LN2) 	Unknown	Jacob PVSKT _ 0.08cm2 (nature recipe).IV

Sample Area	Irradiance	Pre sweep delay	Bias Direction	Max Reverse Bias	Max Forward Bias	Num Sweep Points	Dwell Time	Current Limit	PVIV 10A I-AMP	Average	Dark Current	Rshunt V-Lo	Rshunt V-Hi
0.080000	1.0000	0.5000	0	-0.1000	1.2000	101	10	130	0	1	0	-0.6000	-0.1000

Voc V	Isc A	Jsc mA/cm2	Imax A	Vmax V	Pmax mW	Fill Factor	Efficiency	R at Voc	R at Isc	Power W	RShunt ohms	Cell Temp start	Cell Temp end	Exposure	Time	Date
1.00922583	0.00107104	13.38799658	0.00089564	0.77529302	0.69438046	64.2397	8.6798	128.314813	16356.067	0.00093406	NaN	NaN	NaN	8.359	11:18:20	06/19/2024

Vmeas	Imeas
1.20000000	-0.00227383
1.18700000	-0.00208324
1.17400000	-0.00189244
1.16100000	-0.00170310
1.14800000	-0.00151831
1.13500000	-0.00133888
1.12200000	-0.00116554
1.10900000	-0.00099474
1.09600000	-0.00083762
1.08300000	-0.00068730
1.07000000	-0.00054500
1.05700000	-0.00041066
1.04400000	-0.00028458
1.03100000	-0.00016670
1.01800000	-0.00006113
1.00500000	0.00004395
0.99200000	0.00013085
0.97900000	0.00022375
0.96600000	0.00030764
0.95300000	0.00038371
0.94000000	0.00045287
0.92700000	0.00051525
0.91400000	0.00057154
0.90100000	0.00062192
0.88800000	0.00066686
0.87500000	0.00070682
0.86200000	0.00074255
0.84900000	0.00077420
0.83600000	0.00080175
0.82300000	0.00082663
0.81000000	0.00084867
0.79700000	0.00086778
0.78400000	0.00088521
0.77100000	0.00090043
0.75800000	0.00091397
0.74500000	0.00092645
0.73200000	0.00093774
0.71900000	0.00094707
0.70600000	0.00095576
0.69300000	0.00096371
0.68000000	0.00097103
0.66700000	0.00097803
0.65400000	0.00098389
0.64100000	0.00098933
0.62800000	0.00099445
0.61500000	0.00099913
0.60200000	0.00100342
0.58900000	0.00100731
0.57600000	0.00101128
0.56300000	0.00101477
0.55000000	0.00101803
0.53700000	0.00102104
0.52400000	0.00102369
0.51100000	0.00102632
0.49800000	0.00102891
0.48500000	0.00103128
0.47200000	0.00103319
0.45900000	0.00103527
0.44600000	0.00103764
0.43300000	0.00103980
0.42000000	0.00104125
0.40700000	0.00104296
0.39400000	0.00104426
0.38100000	0.00104663
0.36800000	0.00104794
0.35500000	0.00104899
0.34200000	0.00104997
0.32900000	0.00105019
0.31600000	0.00105019
0.30300000	0.00104816
0.29000000	0.00104977
0.27700000	0.00105188
0.26400000	0.00105337
0.25100000	0.00105483
0.23800000	0.00105611
0.22500000	0.00105753
0.21200000	0.00105862
0.19900000	0.00105924
0.18600000	0.00106050
0.17300000	0.00106102
0.16000000	0.00106234
0.14700000	0.00106331
0.13400000	0.00106428
0.12100000	0.00106472
0.10800000	0.00106580
0.09500000	0.00106687
0.08200000	0.00106735
0.06900000	0.00106790
0.05600000	0.00106855
0.04300000	0.00106938
0.03000000	0.00107011
0.01700000	0.00107007
0.00400000	0.00107058
-0.00900000	0.00107234
-0.02200000	0.00107196
-0.03500000	0.00107263
-0.04800000	0.00107339
-0.06100000	0.00107381
-0.07400000	0.00107412
-0.08700000	0.00107474
-0.10000000	0.00107504

File: Data/IV_data/20240619 - Freezing PVSK #1 - JV Data/Results Table - FZ_005-1_ITO+SnO2+PVSK+PEAI+Spiro+Carbon (Dry Ice)  2024-06-19 10-49-22.txt
Measurement	Voc V	Isc A	Jsc mA/cm2	Imax A	Vmax V	Pmax mW	Fill Factor	Efficiency	R at Voc	R at Isc	Power W	RShunt ohms	Cell Temp start	Cell Temp end	Exposure	Time	Date
FZ_005-1_ITO+SnO2+PVSK+PEAI+Spiro+Carbon (Dry Ice)  2024-06-19 10-49-22	1.04004532	0.00136467	17.05842324	0.00091121	0.66544045	0.60635338	42.7213	7.5794	264.914205	2923.778	0.00099520	NaN	NaN	NaN	8.500	10:49:22	06/19/2024
FZ_005-1_ITO+SnO2+PVSK+PEAI+Spiro+Carbon (Dry Ice)  2024-06-19 10-49-51	1.04068874	0.00136454	17.05676085	0.00091121	0.66469308	0.60567584	42.6514	7.5709	265.411345	2893.389	0.00099480	NaN	NaN	NaN	8.500	10:49:51	06/19/2024
FZ_005-2_ITO+SnO2+PVSK+PEAI+Spiro+Carbon (Dry Ice)  2024-06-19 10-51-50	1.04207169	0.00138157	17.26962057	0.00093615	0.67209406	0.62918070	43.7024	7.8648	232.619964	3185.027	0.00102532	NaN	NaN	NaN	8.500	10:51:50	06/19/2024
FZ_005-3_ITO+SnO2+PVSK+PEAI+Spiro+Carbon (Dry Ice)  2024-06-19 10-54-00	1.05152669	0.00138310	17.28868783	0.00092074	0.66917004	0.61613367	42.3646	7.7017	240.994106	3013.399	0.00101949	NaN	NaN	NaN	8.297	10:54:00	06/19/2024
FZ_005-4_ITO+SnO2+PVSK+PEAI+Spiro+Carbon (Dry Ice)  2024-06-19 10-56-19	1.04124114	0.00148330	18.54128006	0.00102176	0.75200151	0.76836712	49.7494	9.6046	167.074377	4792.342	0.00118678	NaN	NaN	NaN	8.547	10:56:19	06/19/2024
FZ_005-4_ITO+SnO2+PVSK+PEAI+Spiro+Carbon (Dry Ice)  2024-06-19 10-56-30	1.04141627	0.00148021	18.50256570	0.00101908	0.75431042	0.76869990	49.8667	9.6087	165.600285	4693.037	0.00118549	NaN	NaN	NaN	8.562	10:56:30	06/19/2024
FZ_005-5_ITO+SnO2+PVSK+PEAI+Spiro+Carbon (Dry Ice)  2024-06-19 10-57-56	1.05503485	0.00148713	18.58911906	0.00099113	0.75379688	0.74710816	47.6176	9.3389	173.932920	3936.169	0.00117630	NaN	NaN	NaN	8.500	10:57:56	06/19/2024
FZ_005-6_ITO+SnO2+PVSK+PEAI+Spiro+Carbon (Dry Ice)  2024-06-19 11-00-06	1.04730936	0.00153276	19.15950186	0.00101609	0.76969007	0.78207772	48.7193	9.7760	162.062590	3889.905	0.00122021	NaN	NaN	NaN	8.359	11:00:06	06/19/2024
