Repository: Adam-Dvorak1/YanLab

File: Data/IV_data/characteristic_data_csvs/2024-04-18_char_data.csv
Voc V,Isc A,Jsc mA/cm2,Imax A,Vmax V,Pmax mW,Fill Factor,Efficiency,R at Voc,R at Isc,Power W,RShunt ohms,Cell Temp start,Cell Temp end,Exposure,Time,Date,name,substrate,position
0.98090611,0.00153971,19.9522238,0.00124262,0.72797083,0.90459082,59.8942,11.7221,115.958771,6822.946,0.00125544,,,,5.734,20:16:15,04/18/2024,AD001-1,1,1
0.99265848,0.00151315,19.60807265,0.00131367,0.77081736,1.01260044,67.4147,13.1217,95.077514,14706.774,0.00131337,,,,5.75,20:20:23,04/18/2024,AD001-2,1,2
0.97948564,0.00156355,20.26113518,0.00117154,0.72952709,0.85467109,55.807,11.0752,118.194143,3797.199,0.00122817,,,,5.75,20:23:05,04/18/2024,AD001-3,1,3
0.98385864,0.00166879,21.62489436,0.00127077,0.54976394,0.69862309,42.5508,9.053,340.772742,3472.171,0.00113112,,,,5.672,20:27:18,04/18/2024,AD002-1,2,1
0.95674241,0.00126618,16.4077001,0.00109326,0.55490473,0.60665482,50.0784,7.8613,373.183229,1550.31,0.00087887,,,,5.891,20:28:38,04/18/2024,AD002-2,2,2
0.98961701,0.0017653,22.87551113,0.00156285,0.78045184,1.21972919,69.8195,15.8057,80.171734,16030.189,0.00154567,,,,5.75,20:31:00,04/18/2024,AD002-3,2,3
1.01902277,0.00144361,18.7068928,0.00131769,0.81053371,1.06803324,72.6024,13.84,92.385457,35563.096,0.00132529,,,,5.75,20:34:08,04/18/2024,AD003-1,3,1
0.95584016,0.00141853,18.38193389,0.00108391,0.70508559,0.76424855,56.365,9.9034,144.664175,1102.829,0.00102206,,,,6.219,20:35:07,04/18/2024,AD003-2,3,2
0.99333313,0.00143345,18.57517407,0.00120527,0.76536438,0.92247335,64.7855,11.9538,104.644802,12844.808,0.00122794,,,,5.734,20:37:58,04/18/2024,AD003-3,3,3
1.05319358,0.00145262,18.82368569,0.00129359,0.8227256,1.0642736,69.5652,13.7913,98.800681,33399.742,0.00136083,,,,5.734,20:41:02,04/18/2024,AD004-1,4,1
1.041416,0.00144967,18.78546918,0.00126315,0.82025856,1.03610632,68.6293,13.4263,93.243928,20614.256,0.0013365,,,,5.75,20:42:52,04/18/2024,AD004-2,4,2
1.05824034,0.00146291,18.95696474,0.00131612,0.84779581,1.11579974,72.075,14.459,88.216948,30492.204,0.00139411,,,,5.75,20:44:41,04/18/2024,AD004-3,4,3
1.03876875,0.00166138,21.52881594,0.00146351,0.80298026,1.17517308,68.0949,15.2284,93.942446,23111.872,0.00151936,,,,5.75,20:48:16,04/18/2024,AD005-1,5,1
1.01629521,0.00173392,22.4688895,0.00144515,0.7812188,1.12898074,64.0673,14.6298,97.509991,7878.735,0.0015027,,,,5.75,20:49:39,04/18/2024,AD005-2,5,2
1.04114853,0.00173919,22.53718045,0.00149133,0.79967299,1.19257719,65.8606,15.4539,95.27758,14155.736,0.00157043,,,,5.75,20:51:22,04/18/2024,AD005-3,5,3
1.00592106,0.00156931,20.33572664,0.00141611,0.79727884,1.12903398,71.5212,14.6305,86.16005,33936.513,0.00141442,,,,5.531,20:54:33,04/18/2024,AD006-1,6,1
0.9353479,0.00168599,21.84772764,0.00115938,0.64778762,0.75103237,47.6245,9.7322,157.944523,2044.818,0.0011652,,,,5.812,20:55:54,04/18/2024,AD006-2,6,2
1.03083241,0.00160032,20.73763626,0.0013891,0.79901472,1.1099118,67.281,14.3827,93.400461,20449.314,0.00144677,,,,5.75,20:57:35,04/18/2024,AD006-3,6,3

File: Data/IV_data/characteristic_data_csvs/2024-05-02_char_data.csv
Voc V,Isc A,Jsc mA/cm2,Imax A,Vmax V,Pmax mW,Fill Factor,Efficiency,R at Voc,R at Isc,Power W,RShunt ohms,Cell Temp start,Cell Temp end,Exposure,Time,Date,name,substrate,position
1.01801175,0.00146359,18.96578123,0.00099346,0.60835665,0.60437974,40.5637,7.8318,376.13611,3374.37,0.00100442,,-7.024,,8.656,19:11:35,05/06/2024,A1-1,1,1
1.07387659,0.00157403,20.3969617,0.00104124,0.64254079,0.66903765,39.5806,8.6697,318.242887,3375.832,0.00113707,,,,8.5,19:13:18,05/06/2024,A1-2,1,2
1.06129782,0.00151764,19.66619233,0.00100503,0.66899907,0.67236602,41.7445,8.7128,263.189191,3903.867,0.00112627,,,,8.297,19:13:55,05/06/2024,A1-3,1,3
1.07983296,0.00138994,18.01143821,0.00098361,0.65039139,0.63972905,42.6229,8.2899,301.986044,4670.26,0.00105633,,,,8.297,19:24:12,05/06/2024,A1-4,1,4
0.62801117,0.00134087,17.37547781,0.00072776,0.3397534,0.24725986,29.363,3.2041,391.628863,731.976,0.00046756,,,,8.562,19:24:55,05/06/2024,A1-5,1,5
1.00558456,0.0013497,17.4899289,0.00093641,0.4255929,0.39852863,29.3633,5.1643,7262.851316,1996.036,0.00051443,,,,9.109,19:29:45,05/06/2024,A3-1,3,1
1.02313361,0.00111484,14.44657575,0.00073494,0.62276738,0.45769407,40.1263,5.931,290.119145,5011.07,0.00079136,,,,8.281,19:30:35,05/06/2024,A3-2,3,2
1.02545482,0.00163897,21.23840919,0.00107245,0.60382315,0.64756936,38.53,8.3915,203.542621,4187.854,0.00114929,,,,8.562,19:31:43,05/06/2024,A3-3,3,3
1.03968351,0.00153358,19.87270369,0.00106842,0.64057452,0.6844005,42.9243,8.8687,242.361799,5465.571,0.00114345,,,,8.484,19:32:20,05/06/2024,A3-4,3,4
1.06525438,0.00160012,20.73499454,0.00110137,0.65955017,0.7264083,42.6162,9.4131,230.735712,4589.564,0.00121701,,,,8.5,19:33:24,05/06/2024,A3-5,3,5
0.59136177,0.0011702,15.16397671,0.00067901,0.33014113,0.22416978,32.3938,2.9049,387.239063,952.992,0.00041216,,,,9.234,19:38:02,05/06/2024,A4-1,4,1
0.97458378,0.00144446,18.71785669,0.00091129,0.55093554,0.50205978,35.6641,6.5059,320.02446,2767.915,0.00090232,,,,8.5,19:38:26,05/06/2024,A4-2,4,2
0.95572646,0.00139081,18.02269809,0.00085703,0.52915542,0.45349994,34.1174,5.8766,367.819598,2683.799,0.00082616,,,,8.297,19:39:13,05/06/2024,A4-3,4,3
0.99692324,0.00151842,19.67627115,0.00084595,0.65660071,0.55545179,36.6939,7.1978,310.855796,3601.394,0.00100088,,,,8.297,19:39:36,05/06/2024,A4-4,4,4
0.9799349,0.00124245,16.1001859,0.00087462,0.56401107,0.49329717,40.5165,6.3923,246.893159,7072.446,0.00085424,,,,8.359,19:43:53,05/06/2024,A4-5,4,5
1.00087461,0.00113796,14.74615807,0.00086207,0.5586176,0.48156592,42.2813,6.2403,292.980864,11369.182,0.00081268,,,,8.687,19:56:12,05/06/2024,A5-1,5,1
1.01095064,0.00114122,14.7883872,0.00084286,0.57880147,0.48785124,42.2852,6.3218,287.127944,10242.216,0.00082592,,,,8.5,19:56:43,05/06/2024,A5-2,5,2
0.93440804,0.00124434,16.12464831,0.00079491,0.54047608,0.42962825,36.9503,5.5673,456.420201,2397.064,0.00074551,,,,8.281,19:58:38,05/06/2024,A5-3,5,3
1.03379286,0.00127369,16.50492579,0.00091757,0.55463479,0.50891818,38.6503,6.5948,369.309227,4680.935,0.00088102,,,,8.5,19:59:26,05/06/2024,A5-4,5,4
1.0129563,0.00091004,11.7927099,0.00068006,0.58856411,0.40026131,43.4201,5.1867,396.009016,11032.232,0.0006631,,,,8.359,20:00:18,05/06/2024,A5-5,5,5
1.01182002,0.00146923,19.03893597,0.00090417,0.51746222,0.46787531,31.4728,6.0629,2366.50922,2774.016,0.00080927,,,,8.281,20:02:29,05/06/2024,A6-2,6,2
0.99163446,0.00159169,20.62579815,0.0009668,0.48364255,0.46758794,29.6246,6.0592,5259.848721,2075.902,0.00079787,,,,8.297,20:03:13,05/06/2024,A6-3,6,3
1.02578039,0.0012651,16.39366685,0.00090306,0.46624388,0.42104387,32.445,5.4561,2853.516946,4391.535,0.00073804,,,,8.297,20:04:00,05/06/2024,A6-4,6,4
1.04354906,0.0016259,21.06906132,0.0011656,0.46453336,0.54146042,31.9125,7.0165,2250.056905,3708.013,0.00096128,,,,8.297,20:04:33,05/06/2024,A6-5,6,5

File: Data/IV_data/characteristic_data_csvs/2024-06-04-A3-1_A3-6_char_data.csv
Voc V,Isc A,Jsc mA/cm2,Imax A,Vmax V,Pmax mW,Fill Factor,Efficiency,R at Voc,R at Isc,Power W,RShunt ohms,Cell Temp start,Cell Temp end,Exposure,Time,Date,name,substrate,position,batch
0.00954833,0.0001387,1.79736929,0.0,,,,,84.756968,54.614,5.9e-07,,,,8.375,15:07:54,06/04/2024,A3-1-A,1,A,3
0.02061272,0.0002874,3.72424717,0.00023281,0.004,0.00093124,15.7196,0.0121,71.240297,73.274,2.97e-06,,,,8.359,15:10:53,06/04/2024,A3-1-C,1,C,3
1.0571252,0.00147044,19.05461528,0.00115152,0.76311402,0.87874468,56.5311,11.3871,148.653533,7346.29,0.00126114,,,,8.484,15:09:34,06/04/2024,A3-1-E,1,E,3
0.00327542,0.00015752,2.04120499,0.0,,,,,20.79369,20.794,2.6e-07,,,,8.359,15:12:56,06/04/2024,A3-2-A,2,A,3
0.00152336,0.00010676,1.38340557,0.0,,,,,14.26937,14.269,8e-08,,,,8.172,15:13:50,06/04/2024,A3-2-B,2,B,3
0.00550437,0.00019973,2.58821698,0.0,,,,,27.129927,27.723,5.5e-07,,,,8.359,15:14:15,06/04/2024,A3-2-C,2,C,3
0.02949604,0.00026054,3.37621066,0.0,,,,,121.12737,109.457,3.74e-06,,,,8.437,15:15:43,06/04/2024,A3-2-D,2,D,3
0.70147697,0.0013768,17.84110315,0.00076328,0.36768302,0.28064667,29.0587,3.6367,373.557806,819.348,0.00053552,,,,8.547,15:19:25,06/04/2024,A3-4-A,4,A,3
0.41538167,0.00111158,14.40427976,0.00055537,0.21179213,0.11762269,25.4744,1.5242,354.291855,391.008,0.00023379,,,,8.359,15:20:38,06/04/2024,A3-4-B,4,B,3
0.25026825,0.00094867,12.2932387,0.00048007,0.12488627,0.05995464,25.2524,0.7769,263.200554,267.622,0.00011973,,,,8.562,15:21:52,06/04/2024,A3-4-C,4,C,3
0.12417215,0.00089326,11.57521935,0.00045275,0.06176368,0.02796334,25.2108,0.3624,135.113506,144.698,5.629e-05,,,,8.359,15:25:28,06/04/2024,A3-5-A,5,A,3
0.21412592,0.00109143,14.14313454,0.00055496,0.10672935,0.05923069,25.3445,0.7675,189.79625,200.484,0.00011793,,,,8.359,15:25:52,06/04/2024,A3-5-B,5,B,3
0.18799045,0.00107484,13.92815263,0.00058153,0.09482793,0.05514575,27.2919,0.7146,153.599457,211.399,0.00010641,,,,8.375,15:26:14,06/04/2024,A3-5-C,5,C,3
0.19220388,0.00123046,15.94478723,0.00062225,0.09495353,0.05908486,24.9831,0.7656,191.857772,160.531,0.00011762,,,,8.344,15:28:24,06/04/2024,A3-5-D,5,D,3
0.08135895,0.00098092,12.71116835,0.00049665,0.04295481,0.02133339,26.7313,0.2764,63.924147,87.581,4.202e-05,,,,8.359,15:28:46,06/04/2024,A3-5-E,5,E,3
0.1466031,0.00098669,12.78597532,0.00049854,0.07376162,0.03677309,25.4217,0.4765,134.589556,152.387,7.338e-05,,,,8.562,15:34:41,06/04/2024,A3-6-A,6,A,3
0.15726104,0.00113392,14.69385273,0.00057537,0.07867507,0.04526764,25.3853,0.5866,139.60742,150.079,9.014e-05,,,,8.359,15:35:21,06/04/2024,A3-6-B,6,B,3
0.0580022,0.00072035,9.33460362,0.0,,,,,70.859473,85.058,2.131e-05,,,,8.344,15:35:50,06/04/2024,A3-6-C,6,C,3
0.253254,0.00115051,14.90872599,0.00053795,0.14604679,0.07856538,26.9641,1.0181,149.148984,235.746,0.00015381,,,,8.562,15:36:20,06/04/2024,A3-6-D,6,D,3
0.17009828,0.00114948,14.89548549,0.00057767,0.08694012,0.05022308,25.6862,0.6508,145.801164,159.537,9.948e-05,,,,8.344,15:36:54,06/04/2024,A3-6-E,6,E,3

File: Data/IV_data/characteristic_data_csvs/20240619 - Freezing PVSK #1 - JV Data_char_data.csv
Voc V,Isc A,Jsc mA/cm2,Imax A,Vmax V,Pmax mW,Fill Factor,Efficiency,R at Voc,R at Isc,Power W,RShunt ohms,Cell Temp start,Cell Temp end,Exposure,Time,Date,name,Experiment,substrate,position
0.27853086,0.00081626,10.2032774,0.00041485,0.14382146,0.05966473,26.2431,0.7458,310.112973,387.383,0.00011736,,,,8.609,10:02:25,06/19/2024,001-1,RT,001,1
0.20240221,0.00056698,7.08729779,0.00028832,0.10141985,0.02924113,25.4805,0.3655,337.191006,369.914,5.811e-05,,,,8.234,10:03:28,06/19/2024,001-2,RT,001,2
0.1832619,0.00065917,8.23966894,0.00033218,0.09216815,0.03061613,25.3442,0.3827,271.801751,284.103,6.097e-05,,,,8.422,10:03:59,06/19/2024,001-3,RT,001,3
0.2426443,0.00103774,12.97174135,0.00052455,0.12308608,0.06456474,25.6411,0.8071,213.673417,293.421,0.0001279,,,,8.359,10:04:23,06/19/2024,001-4,RT,001,4
0.42603818,0.00099906,12.48820438,0.00051784,0.22058673,0.11422825,26.8371,1.4279,394.045371,479.653,0.0002225,,,,8.562,10:04:45,06/19/2024,001-5,RT,001,5
0.41764583,0.00107387,13.42334904,0.00056126,0.21628927,0.1213949,27.0671,1.5174,355.203103,459.257,0.0002355,,,,8.562,10:05:27,06/19/2024,001-6,RT,001,6
0.95318682,0.00119316,14.91446761,0.00075324,0.58605232,0.44143641,38.8144,5.518,354.635481,2244.867,0.00075111,,,,8.484,10:06:50,06/19/2024,002-1,RT,002,1
1.05483867,0.00158391,19.79882671,0.00118307,0.70666789,0.83603897,50.0393,10.4505,177.084014,4864.43,0.00128547,,,,8.484,10:09:15,06/19/2024,002-2,RT,002,2
1.05182083,0.00160888,20.110951,0.00118798,0.70779644,0.84084837,49.6882,10.5106,176.512439,4161.885,0.00129213,,,,8.297,10:11:16,06/19/2024,002-3,RT,002,3
0.74656705,0.00155799,19.47487332,0.00097955,0.46055331,0.45113707,38.786,5.6392,315.420993,1473.207,0.00075668,,,,8.562,10:12:20,06/19/2024,002-4,RT,002,4
0.99568593,0.00155881,19.48507487,0.00100146,0.65478327,0.65574157,42.2492,8.1968,275.823986,2829.774,0.0010781,,,,8.359,10:13:04,06/19/2024,002-5,RT,002,5
0.99149578,0.00170958,21.36971931,0.00133669,0.61641865,0.8239615,48.6102,10.2995,207.617697,5560.98,0.00127402,,,,8.562,10:14:34,06/19/2024,002-6,RT,002,6
1.06544448,0.00149061,18.63265356,0.0009886,0.71992975,0.71172265,44.8142,8.8965,212.863942,3047.141,0.00114499,,,,8.297,10:18:25,06/19/2024,003-1,RT,003,1
1.06274635,0.0015293,19.11621732,0.0010082,0.71473017,0.72059305,44.3372,9.0074,240.588115,3305.492,0.00116681,,,,8.281,10:19:21,06/19/2024,003-2,RT,003,2
0.83244769,0.00105579,13.19737863,0.00061911,0.48782259,0.30201709,34.3635,3.7752,455.579808,1616.759,0.00053795,,,,8.484,10:20:10,06/19/2024,003-3,RT,003,3
1.08255769,0.00168238,21.02977991,0.00133853,0.7396051,0.98998707,54.3568,12.3748,150.149764,9226.66,0.00146079,,,,8.5,10:20:49,06/19/2024,003-4,RT,003,4
1.10003452,0.00169172,21.14648163,0.00129326,0.74625292,0.96509912,51.8606,12.0637,152.146284,5291.365,0.00145746,,,,8.281,10:22:18,06/19/2024,003-5,RT,003,5
1.04537353,0.00169756,21.21946913,0.00131383,0.64962422,0.85349636,48.0956,10.6687,214.429217,5053.326,0.00132811,,,,8.5,10:24:14,06/19/2024,003-6,RT,003,6
1.03751309,0.0014013,17.51625267,0.00099568,0.74450962,0.74128978,50.9874,9.2661,160.330049,4175.71,0.00112386,,,,8.437,10:31:15,06/19/2024,004-1,Dry Ice,004,1
1.03426643,0.00127501,15.93764993,0.0008479,0.68745302,0.58289084,44.2019,7.2861,225.942037,2988.59,0.00094369,,,,8.297,10:33:45,06/19/2024,004-2,Dry Ice,004,2
1.03097586,0.00141102,17.63776417,0.00101982,0.74001326,0.75468011,51.8777,9.4335,163.577916,5642.334,0.00113816,,,,8.375,10:36:45,06/19/2024,004-3,Dry Ice,004,3
1.03944421,0.00149852,18.73155512,0.00120285,0.73966093,0.8896992,57.1187,11.1212,122.821876,9391.406,0.00128569,,,,8.375,10:38:28,06/19/2024,004-4,Dry Ice,004,4
1.05459293,0.00158129,19.76616257,0.00122345,0.69145948,0.84596849,50.7291,10.5746,157.2121,7120.236,0.00130517,,,,8.562,10:39:56,06/19/2024,004-5,Dry Ice,004,5
1.04497458,0.00149667,18.70838878,0.00119766,0.74615956,0.89364816,57.1392,11.1706,122.080771,8632.368,0.00128955,,,,8.359,10:42:23,06/19/2024,004-6,Dry Ice,004,6
1.04004532,0.00136467,17.05842324,0.00091121,0.66544045,0.60635338,42.7213,7.5794,264.914205,2923.778,0.0009952,,,,8.5,10:49:22,06/19/2024,005-1,Dry Ice,005,1
1.04207169,0.00138157,17.26962057,0.00093615,0.67209406,0.6291807,43.7024,7.8648,232.619964,3185.027,0.00102532,,,,8.5,10:51:50,06/19/2024,005-2,Dry Ice,005,2
1.05152669,0.0013831,17.28868783,0.00092074,0.66917004,0.61613367,42.3646,7.7017,240.994106,3013.399,0.00101949,,,,8.297,10:54:00,06/19/2024,005-3,Dry Ice,005,3
1.04141627,0.00148021,18.5025657,0.00101908,0.75431042,0.7686999,49.8667,9.6087,165.600285,4693.037,0.00118549,,,,8.562,10:56:30,06/19/2024,005-4,Dry Ice,005,4
1.05503485,0.00148713,18.58911906,0.00099113,0.75379688,0.74710816,47.6176,9.3389,173.93292,3936.169,0.0011763,,,,8.5,10:57:56,06/19/2024,005-5,Dry Ice,005,5
1.04730936,0.00153276,19.15950186,0.00101609,0.76969007,0.78207772,48.7193,9.776,162.06259,3889.905,0.00122021,,,,8.359,11:00:06,06/19/2024,005-6,Dry Ice,005,6
1.04170648,0.00144302,18.03770944,0.00100454,0.74449021,0.74787196,49.752,9.3484,157.804577,3835.263,0.00114878,,,,8.562,11:05:44,06/19/2024,006-1,Dry Ice,006,1
0.10327356,0.00068248,8.53102077,0.0003437,0.05105208,0.01754658,24.895,0.2193,146.315149,151.809,3.507e-05,,,,8.359,11:07:34,06/19/2024,006-2,Dry Ice,006,2
0.82222556,0.00133886,16.73572856,0.00082116,0.49124071,0.40338875,36.6436,5.0424,316.449457,1529.504,0.00070246,,,,8.562,11:08:20,06/19/2024,006-3,Dry Ice,006,3
1.03386777,0.00151304,18.91306172,0.00122556,0.74341233,0.9110943,58.2434,11.3887,121.757958,11585.601,0.00130126,,,,8.375,11:10:32,06/19/2024,006-4,Dry Ice,006,4
1.04185357,0.00150703,18.83790975,0.00118242,0.73632098,0.87064391,55.4512,10.883,128.56009,8235.984,0.00127937,,,,8.484,11:12:04,06/19/2024,006-5,Dry Ice,006,5
1.0555928,0.00155173,19.39657747,0.00118306,0.7288015,0.86221252,52.6384,10.7777,138.738524,6413.884,0.00130203,,,,8.547,11:13:20,06/19/2024,006-6,Dry Ice,006,6
0.48734455,0.00068478,8.55973004,0.0003522,0.2512315,0.08848352,26.5141,1.106,665.871982,778.603,0.00017306,,,,8.422,11:15:33,06/19/2024,007-1,LN2,007,1
0.33466384,0.00079812,9.97647381,0.0004034,0.16879806,0.06809335,25.4935,0.8512,395.554699,430.694,0.00013511,,,,8.219,11:16:17,06/19/2024,007-2,LN2,007,2
0.60611943,0.00079723,9.96540005,0.00042607,0.33042491,0.14078287,29.1345,1.7598,519.539029,984.76,0.00026713,,,,8.219,11:16:45,06/19/2024,007-3,LN2,007,3
1.00922583,0.00107104,13.38799658,0.00089564,0.77529302,0.69438046,64.2397,8.6798,128.314813,16356.067,0.00093406,,,,8.359,11:18:20,06/19/2024,007-4,LN2,007,4
0.3734605,0.00086215,10.77693096,0.00044294,0.1899926,0.08415547,26.1368,1.0519,386.805976,469.854,0.00016561,,,,8.359,11:20:30,06/19/2024,008-1,LN2,008,1
1.02069506,0.00096554,12.06928887,0.00078691,0.78194613,0.61531938,62.4357,7.6915,150.487533,15061.197,0.0008409,,,,8.203,11:23:19,06/19/2024,008-2,LN2,008,2
1.01378038,0.0009957,12.4462552,0.00077159,0.73664079,0.56838245,56.3077,7.1048,194.58207,9249.197,0.00082042,,,,8.437,11:24:59,06/19/2024,008-3,LN2,008,3
1.03421137,0.00097221,12.15257551,0.00076774,0.78506437,0.60272231,59.9445,7.534,157.833574,11913.097,0.00084264,,,,8.219,11:26:25,06/19/2024,008-4,LN2,008,4
0.32411232,0.00086077,10.75961446,0.00043581,0.16385302,0.07140944,25.5961,0.8926,338.631358,395.158,0.00014123,,,,8.359,11:28:16,06/19/2024,009-1,LN2,009,1
1.02666834,0.00098448,12.30599287,0.00073528,0.75925795,0.55826441,55.2336,6.9783,174.805843,6952.858,0.00081345,,,,8.422,11:29:15,06/19/2024,009-2,LN2,009,2
1.02364058,0.00097814,12.22675338,0.00077486,0.7859827,0.60902921,60.826,7.6129,140.205493,11126.178,0.00084421,,,,8.203,11:30:33,06/19/2024,009-3,LN2,009,3
0.2467587,0.00082559,10.31984939,0.00043183,0.12464438,0.05382579,26.4213,0.6728,257.168899,338.341,0.00010597,,,,8.359,11:31:45,06/19/2024,009-4,LN2,009,4
